Repository: MattiaSpider-SIMaP/PVSquared2

File: ML_for_FAPbI3_passivation/DATA/1&2&5-Rev&For-Clean(Voc-1000)_ML-means(only2cations).txt
DeviceName Voc(mV) Isc/(mA/cm2) FF(%) PCE(%) Annealing_T(°C) Br_Count C_Count Cl_Count Complexity Concentration(mM) H_Count Halide_fraction Heavy_Atom_Count Heteroatom_carbon_ratio Heteroatom_count Hydrogen_Bond_Acceptor_Count Hydrogen_Bond_Donor_Count I_Count Molecular_Weight(u) Rigid_Bond_Count Rotatable_Bond_Count Topological_Polar_Surface_Area
MEPEACl-10mM-100T 1105.52 19.14 50.47 11.37 100 0 9 1 82.7291 10 14 0.2065 11 0.2222 2 1 1 0 171.6693 6 2 27.64
MEPEACl-10mM-20T 1131.05 21.84 66.89 16.61 20 0 9 1 82.7291 10 14 0.2065 11 0.2222 2 1 1 0 171.6693 6 2 27.64
MEPEACl-15mM-100T 1143.76 22.59 79.74 20.6 100 0 9 1 82.7291 15 14 0.2065 11 0.2222 2 1 1 0 171.6693 6 2 27.64
MEPEACl-15mM-20T 1143.41 22.96 80.89 21.23 20 0 9 1 82.7291 15 14 0.2065 11 0.2222 2 1 1 0 171.6693 6 2 27.64
MEPEACl-5mM-100T 1106.66 20.34 55.0 12.87 100 0 9 1 82.7291 5 14 0.2065 11 0.2222 2 1 1 0 171.6693 6 2 27.64
MEPEACl-5mM-20T 1126.56 21.75 64.39 16.41 20 0 9 1 82.7291 5 14 0.2065 11 0.2222 2 1 1 0 171.6693 6 2 27.64
iso-BAI-10mM-100T 1059.42 12.48 40.85 6.11 100 0 4 0 17.6096 10 12 0.6312 6 0.5 2 1 1 1 201.05 0 1 27.64
iso-BAI-10mM-20T 1090.93 12.82 41.01 6.1 20 0 4 0 17.6096 10 12 0.6312 6 0.5 2 1 1 1 201.05 0 1 27.64
iso-BAI-15mM-100T 1063.72 8.05 39.55 3.39 100 0 4 0 17.6096 15 12 0.6312 6 0.5 2 1 1 1 201.05 0 1 27.64
iso-BAI-15mM-20T 1096.16 15.48 53.16 9.63 20 0 4 0 17.6096 15 12 0.6312 6 0.5 2 1 1 1 201.05 0 1 27.64
iso-BAI-5mM-100T 1088.25 17.42 60.05 11.6 100 0 4 0 17.6096 5 12 0.6312 6 0.5 2 1 1 1 201.05 0 1 27.64
iso-BAI-5mM-20T 1085.34 18.9 56.45 11.95 20 0 4 0 17.6096 5 12 0.6312 6 0.5 2 1 1 1 201.05 0 1 27.64

File: ML_for_FAPbI3_passivation/DATA/1&2&5-Rev&For-Clean(Voc-1000)_ML-means(only4cations).txt
DeviceName Voc(mV) Isc/(mA/cm2) FF(%) PCE(%) Annealing_T(°C) Br_Count C_Count Cl_Count Complexity Concentration(mM) H_Count Halide_fraction Heavy_Atom_Count Heteroatom_carbon_ratio Heteroatom_count Hydrogen_Bond_Acceptor_Count Hydrogen_Bond_Donor_Count I_Count Molecular_Weight(u) Rigid_Bond_Count Rotatable_Bond_Count Topological_Polar_Surface_Area
OATsO-10mM-100T 1103.52 15.01 49.37 8.72 100 0 14 0 236.8436 10 28 0.0 20 0.3333 5 3 1 0 301.4432 8 6 93.22
OATsO-10mM-20T 1116.15 21.97 65.54 16.57 20 0 14 0 236.8436 10 28 0.0 20 0.3333 5 3 1 0 301.4432 8 6 93.22
OATsO-15mM-100T 1081.15 16.61 44.87 8.54 100 0 14 0 236.8436 15 28 0.0 20 0.3333 5 3 1 0 301.4432 8 6 93.22
OATsO-15mM-20T 1127.01 21.85 58.09 14.5 20 0 14 0 236.8436 15 28 0.0 20 0.3333 5 3 1 0 301.4432 8 6 93.22
OATsO-5mM-100T 1085.16 14.72 49.01 8.25 100 0 14 0 236.8436 5 28 0.0 20 0.3333 5 3 1 0 301.4432 8 6 93.22
OATsO-5mM-20T 1079.39 20.58 52.36 12.07 20 0 14 0 236.8436 5 28 0.0 20 0.3333 5 3 1 0 301.4432 8 6 93.22
MEPEACl-10mM-100T 1105.52 19.14 50.47 11.37 100 0 9 1 82.7291 10 14 0.2065 11 0.2222 2 1 1 0 171.6693 6 2 27.64
MEPEACl-10mM-20T 1131.05 21.84 66.89 16.61 20 0 9 1 82.7291 10 14 0.2065 11 0.2222 2 1 1 0 171.6693 6 2 27.64
MEPEACl-15mM-100T 1143.76 22.59 79.74 20.6 100 0 9 1 82.7291 15 14 0.2065 11 0.2222 2 1 1 0 171.6693 6 2 27.64
MEPEACl-15mM-20T 1143.41 22.96 80.89 21.23 20 0 9 1 82.7291 15 14 0.2065 11 0.2222 2 1 1 0 171.6693 6 2 27.64
MEPEACl-5mM-100T 1106.66 20.34 55.0 12.87 100 0 9 1 82.7291 5 14 0.2065 11 0.2222 2 1 1 0 171.6693 6 2 27.64
MEPEACl-5mM-20T 1126.56 21.75 64.39 16.41 20 0 9 1 82.7291 5 14 0.2065 11 0.2222 2 1 1 0 171.6693 6 2 27.64
iso-BAI-10mM-100T 1059.42 12.48 40.85 6.11 100 0 4 0 17.6096 10 12 0.6312 6 0.5 2 1 1 1 201.05 0 1 27.64
iso-BAI-10mM-20T 1090.93 12.82 41.01 6.1 20 0 4 0 17.6096 10 12 0.6312 6 0.5 2 1 1 1 201.05 0 1 27.64
iso-BAI-15mM-100T 1063.72 8.05 39.55 3.39 100 0 4 0 17.6096 15 12 0.6312 6 0.5 2 1 1 1 201.05 0 1 27.64
iso-BAI-15mM-20T 1096.16 15.48 53.16 9.63 20 0 4 0 17.6096 15 12 0.6312 6 0.5 2 1 1 1 201.05 0 1 27.64
iso-BAI-5mM-100T 1088.25 17.42 60.05 11.6 100 0 4 0 17.6096 5 12 0.6312 6 0.5 2 1 1 1 201.05 0 1 27.64
iso-BAI-5mM-20T 1085.34 18.9 56.45 11.95 20 0 4 0 17.6096 5 12 0.6312 6 0.5 2 1 1 1 201.05 0 1 27.64
n-OAI-10mM-100T 1100.65 19.54 88.76 13.82 100 0 8 0 43.8323 10 20 0.4935 10 0.25 2 1 1 1 257.1572 0 6 27.64
n-OAI-10mM-20T 1105.35 18.71 68.67 14.32 20 0 8 0 43.8323 10 20 0.4935 10 0.25 2 1 1 1 257.1572 0 6 27.64
n-OAI-15mM-100T 1102.25 21.3 67.93 15.96 100 0 8 0 43.8323 15 20 0.4935 10 0.25 2 1 1 1 257.1572 0 6 27.64
n-OAI-15mM-20T 1106.15 23.4 66.52 16.95 20 0 8 0 43.8323 15 20 0.4935 10 0.25 2 1 1 1 257.1572 0 6 27.64
n-OAI-5mM-100T 1083.97 18.98 65.3 13.4 100 0 8 0 43.8323 5 20 0.4935 10 0.25 2 1 1 1 257.1572 0 6 27.64
n-OAI-5mM-20T 1114.03 22.26 70.18 17.52 20 0 8 0 43.8323 5 20 0.4935 10 0.25 2 1 1 1 257.1572 0 6 27.64

File: ML_for_FAPbI3_passivation/DATA/1&2&5-Rev&For-Clean(Voc-1000)_ML-means.txt
DeviceName Voc(mV) Isc/(mA/cm2) FF(%) PCE(%) Annealing_T(°C) Br_Count C_Count Cl_Count Complexity Concentration(mM) H_Count Halide_fraction Heavy_Atom_Count Heteroatom_carbon_ratio Heteroatom_count Hydrogen_Bond_Acceptor_Count Hydrogen_Bond_Donor_Count I_Count Molecular_Weight(u) Rigid_Bond_Count Rotatable_Bond_Count Topological_Polar_Surface_Area
BBr-10mM-100T 1097.46 9.39 43.27 4.78 100 1 7 0 55.4072 10 10 0.4249 9 0.2857 2 1 1 0 188.0667 6 1 27.64
BBr-10mM-20T 1121.24 22.27 62.29 16.09 20 1 7 0 55.4072 10 10 0.4249 9 0.2857 2 1 1 0 188.0667 6 1 27.64
BBr-15mM-100T 1110.22 20.01 50.49 11.65 100 1 7 0 55.4072 15 10 0.4249 9 0.2857 2 1 1 0 188.0667 6 1 27.64
BBr-15mM-20T 1112.2 22.74 62.62 15.98 20 1 7 0 55.4072 15 10 0.4249 9 0.2857 2 1 1 0 188.0667 6 1 27.64
BBr-5mM-100T 1077.43 8.73 41.07 3.99 100 1 7 0 55.4072 5 10 0.4249 9 0.2857 2 1 1 0 188.0667 6 1 27.64
BBr-5mM-20T 1090.73 12.54 42.71 6.59 20 1 7 0 55.4072 5 10 0.4249 9 0.2857 2 1 1 0 188.0667 6 1 27.64
HBr-10mM-100T 1088.18 21.01 48.3 11.63 100 0 6 0 27.361 10 16 0.4388 8 0.3333 2 1 1 0 182.1031 0 4 27.64
HBr-10mM-20T 1127.66 22.97 61.72 16.13 20 0 6 0 27.361 10 16 0.4388 8 0.3333 2 1 1 0 182.1031 0 4 27.64
HBr-15mM-100T 1099.86 21.01 48.57 11.72 100 0 6 0 27.361 15 16 0.4388 8 0.3333 2 1 1 0 182.1031 0 4 27.64
HBr-15mM-20T 1106.6 22.6 52.96 13.41 20 0 6 0 27.361 15 16 0.4388 8 0.3333 2 1 1 0 182.1031 0 4 27.64
HBr-5mM-100T 1085.87 22.31 49.71 12.12 100 0 6 0 27.361 5 16 0.4388 8 0.3333 2 1 1 0 182.1031 0 4 27.64
HBr-5mM-20T 1107.87 22.56 58.1 14.63 20 0 6 0 27.361 5 16 0.4388 8 0.3333 2 1 1 0 182.1031 0 4 27.64
MEPEABr-10mM-100T 1135.0 24.37 76.54 21.17 100 1 9 0 82.7291 10 14 0.3697 11 0.2222 2 1 1 0 216.1203 6 2 27.64
MEPEABr-10mM-20T 1120.06 23.35 75.05 19.65 20 1 9 0 82.7291 10 14 0.3697 11 0.2222 2 1 1 0 216.1203 6 2 27.64
MEPEABr-15mM-100T 1103.36 19.23 60.66 13.74 100 1 9 0 82.7291 15 14 0.3697 11 0.2222 2 1 1 0 216.1203 6 2 27.64
MEPEABr-15mM-20T 1115.96 14.38 46.51 8.05 20 1 9 0 82.7291 15 14 0.3697 11 0.2222 2 1 1 0 216.1203 6 2 27.64
MEPEABr-5mM-100T 1138.41 23.08 78.25 20.56 100 1 9 0 82.7291 5 14 0.3697 11 0.2222 2 1 1 0 216.1203 6 2 27.64
MEPEABr-5mM-20T 1127.68 23.9 77.38 20.87 20 1 9 0 82.7291 5 14 0.3697 11 0.2222 2 1 1 0 216.1203 6 2 27.64
MEPEACl-10mM-100T 1105.52 19.14 50.47 11.37 100 0 9 1 82.7291 10 14 0.2065 11 0.2222 2 1 1 0 171.6693 6 2 27.64
MEPEACl-10mM-20T 1131.05 21.84 66.89 16.61 20 0 9 1 82.7291 10 14 0.2065 11 0.2222 2 1 1 0 171.6693 6 2 27.64
MEPEACl-15mM-100T 1143.76 22.59 79.74 20.6 100 0 9 1 82.7291 15 14 0.2065 11 0.2222 2 1 1 0 171.6693 6 2 27.64
MEPEACl-15mM-20T 1143.41 22.96 80.89 21.23 20 0 9 1 82.7291 15 14 0.2065 11 0.2222 2 1 1 0 171.6693 6 2 27.64
MEPEACl-5mM-100T 1106.66 20.34 55.0 12.87 100 0 9 1 82.7291 5 14 0.2065 11 0.2222 2 1 1 0 171.6693 6 2 27.64
MEPEACl-5mM-20T 1126.56 21.75 64.39 16.41 20 0 9 1 82.7291 5 14 0.2065 11 0.2222 2 1 1 0 171.6693 6 2 27.64
MEPEAI-10mM-100T 1084.34 7.73 32.91 3.02 100 0 9 0 82.7291 10 14 0.4823 11 0.2222 2 1 1 1 263.1208 6 2 27.64
MEPEAI-10mM-20T 1099.33 13.56 39.75 6.9 20 0 9 0 82.7291 10 14 0.4823 11 0.2222 2 1 1 1 263.1208 6 2 27.64
MEPEAI-15mM-100T 1057.17 8.94 25.86 2.76 100 0 9 0 82.7291 15 14 0.4823 11 0.2222 2 1 1 1 263.1208 6 2 27.64
MEPEAI-15mM-20T 1082.63 9.35 30.52 3.21 20 0 9 0 82.7291 15 14 0.4823 11 0.2222 2 1 1 1 263.1208 6 2 27.64
MEPEAI-5mM-100T 1086.31 6.46 29.91 2.49 100 0 9 0 82.7291 5 14 0.4823 11 0.2222 2 1 1 1 263.1208 6 2 27.64
MEPEAI-5mM-20T 1113.43 15.17 43.54 7.75 20 0 9 0 82.7291 5 14 0.4823 11 0.2222 2 1 1 1 263.1208 6 2 27.64
OATsO-10mM-100T 1103.52 15.01 49.37 8.72 100 0 14 0 236.8436 10 28 0.0 20 0.3333 5 3 1 0 301.4432 8 6 93.22
OATsO-10mM-20T 1116.15 21.97 65.54 16.57 20 0 14 0 236.8436 10 28 0.0 20 0.3333 5 3 1 0 301.4432 8 6 93.22
OATsO-15mM-100T 1081.15 16.61 44.87 8.54 100 0 14 0 236.8436 15 28 0.0 20 0.3333 5 3 1 0 301.4432 8 6 93.22
OATsO-15mM-20T 1127.01 21.85 58.09 14.5 20 0 14 0 236.8436 15 28 0.0 20 0.3333 5 3 1 0 301.4432 8 6 93.22
OATsO-5mM-100T 1085.16 14.72 49.01 8.25 100 0 14 0 236.8436 5 28 0.0 20 0.3333 5 3 1 0 301.4432 8 6 93.22
OATsO-5mM-20T 1079.39 20.58 52.36 12.07 20 0 14 0 236.8436 5 28 0.0 20 0.3333 5 3 1 0 301.4432 8 6 93.22
iso-BAI-10mM-100T 1059.42 12.48 40.85 6.11 100 0 4 0 17.6096 10 12 0.6312 6 0.5 2 1 1 1 201.05 0 1 27.64
iso-BAI-10mM-20T 1090.93 12.82 41.01 6.1 20 0 4 0 17.6096 10 12 0.6312 6 0.5 2 1 1 1 201.05 0 1 27.64
iso-BAI-15mM-100T 1063.72 8.05 39.55 3.39 100 0 4 0 17.6096 15 12 0.6312 6 0.5 2 1 1 1 201.05 0 1 27.64
iso-BAI-15mM-20T 1096.16 15.48 53.16 9.63 20 0 4 0 17.6096 15 12 0.6312 6 0.5 2 1 1 1 201.05 0 1 27.64
iso-BAI-5mM-100T 1088.25 17.42 60.05 11.6 100 0 4 0 17.6096 5 12 0.6312 6 0.5 2 1 1 1 201.05 0 1 27.64
iso-BAI-5mM-20T 1085.34 18.9 56.45 11.95 20 0 4 0 17.6096 5 12 0.6312 6 0.5 2 1 1 1 201.05 0 1 27.64
n-BAI-10mM-100T 1070.38 14.51 44.33 7.01 100 0 4 0 13.1194 10 12 0.6312 6 0.5 2 1 1 1 201.05 0 2 27.64
n-BAI-10mM-20T 1086.05 15.31 44.39 7.55 20 0 4 0 13.1194 10 12 0.6312 6 0.5 2 1 1 1 201.05 0 2 27.64
n-BAI-15mM-100T 1063.68 15.23 47.07 7.95 100 0 4 0 13.1194 15 12 0.6312 6 0.5 2 1 1 1 201.05 0 2 27.64
n-BAI-15mM-20T 1092.98 15.33 40.62 6.87 20 0 4 0 13.1194 15 12 0.6312 6 0.5 2 1 1 1 201.05 0 2 27.64
n-BAI-5mM-100T 1068.01 19.06 48.84 10.23 100 0 4 0 13.1194 5 12 0.6312 6 0.5 2 1 1 1 201.05 0 2 27.64
n-BAI-5mM-20T 1087.84 18.96 48.14 10.2 20 0 4 0 13.1194 5 12 0.6312 6 0.5 2 1 1 1 201.05 0 2 27.64
n-OAI-10mM-100T 1100.65 19.54 88.76 13.82 100 0 8 0 43.8323 10 20 0.4935 10 0.25 2 1 1 1 257.1572 0 6 27.64
n-OAI-10mM-20T 1105.35 18.71 68.67 14.32 20 0 8 0 43.8323 10 20 0.4935 10 0.25 2 1 1 1 257.1572 0 6 27.64
n-OAI-15mM-100T 1102.25 21.3 67.93 15.96 100 0 8 0 43.8323 15 20 0.4935 10 0.25 2 1 1 1 257.1572 0 6 27.64
n-OAI-15mM-20T 1106.15 23.4 66.52 16.95 20 0 8 0 43.8323 15 20 0.4935 10 0.25 2 1 1 1 257.1572 0 6 27.64
n-OAI-5mM-100T 1083.97 18.98 65.3 13.4 100 0 8 0 43.8323 5 20 0.4935 10 0.25 2 1 1 1 257.1572 0 6 27.64
n-OAI-5mM-20T 1114.03 22.26 70.18 17.52 20 0 8 0 43.8323 5 20 0.4935 10 0.25 2 1 1 1 257.1572 0 6 27.64

File: ML_for_FAPbI3_passivation/DATA/1&2&5-Rev&For-Clean(Voc-1000)_ML.txt (part 1 of 7)
DeviceName Voc(mV) Isc/(mA/cm2) FF(%) PCE(%) Concentration(mM) Annealing_T(°C) Molecular_Weight(u) Hydrogen_Bond_Donor_Count Hydrogen_Bond_Acceptor_Count Rotatable_Bond_Count Rigid_Bond_Count Topological_Polar_Surface_Area Complexity Heavy_Atom_Count Halide_fraction Heteroatom_carbon_ratio Heteroatom_count H_Count C_Count Cl_Count Br_Count I_Count
MEPEAI-15mM-20T-1-49-For 1116.61 15.52 45.11 7.82 15 20 263.1208 1 1 2 6 27.64 82.7291 11 0.4823 0.2222 2 14 9 0 0 1
MEPEAI-15mM-20T-1-50-For 1085.61 11.42 30.47 3.78 15 20 263.1208 1 1 2 6 27.64 82.7291 11 0.4823 0.2222 2 14 9 0 0 1
MEPEAI-15mM-20T-1-51-For 1063.15 8.06 24.69 2.12 15 20 263.1208 1 1 2 6 27.64 82.7291 11 0.4823 0.2222 2 14 9 0 0 1
MEPEAI-15mM-20T-1-52-For 1088.15 10.97 30.07 3.59 15 20 263.1208 1 1 2 6 27.64 82.7291 11 0.4823 0.2222 2 14 9 0 0 1
MEPEAI-15mM-20T-1-53-For 1056.16 7.02 23.89 1.77 15 20 263.1208 1 1 2 6 27.64 82.7291 11 0.4823 0.2222 2 14 9 0 0 1
MEPEAI-15mM-20T-1-54-For 1072.72 12.35 29.67 3.93 15 20 263.1208 1 1 2 6 27.64 82.7291 11 0.4823 0.2222 2 14 9 0 0 1
MEPEAI-15mM-20T-1-55-For 1049.56 11.9 26.0 3.25 15 20 263.1208 1 1 2 6 27.64 82.7291 11 0.4823 0.2222 2 14 9 0 0 1
MEPEAI-15mM-20T-2-57-For 1103.28 10.35 33.48 3.82 15 20 263.1208 1 1 2 6 27.64 82.7291 11 0.4823 0.2222 2 14 9 0 0 1
MEPEAI-15mM-20T-2-58-For 1098.11 7.15 31.26 2.45 15 20 263.1208 1 1 2 6 27.64 82.7291 11 0.4823 0.2222 2 14 9 0 0 1
MEPEAI-15mM-20T-2-59-For 1093.33 6.81 30.3 2.26 15 20 263.1208 1 1 2 6 27.64 82.7291 11 0.4823 0.2222 2 14 9 0 0 1
MEPEAI-15mM-20T-2-60-For 1087.64 9.63 32.62 3.42 15 20 263.1208 1 1 2 6 27.64 82.7291 11 0.4823 0.2222 2 14 9 0 0 1
MEPEAI-15mM-20T-2-61-For 1092.95 6.49 29.31 2.08 15 20 263.1208 1 1 2 6 27.64 82.7291 11 0.4823 0.2222 2 14 9 0 0 1
MEPEAI-15mM-20T-2-62-For 1100.93 8.64 32.23 3.06 15 20 263.1208 1 1 2 6 27.64 82.7291 11 0.4823 0.2222 2 14 9 0 0 1
MEPEAI-15mM-20T-2-63-For 1097.9 10.14 32.53 3.62 15 20 263.1208 1 1 2 6 27.64 82.7291 11 0.4823 0.2222 2 14 9 0 0 1
MEPEAI-15mM-20T-2-64-For 1114.16 12.71 39.64 5.61 15 20 263.1208 1 1 2 6 27.64 82.7291 11 0.4823 0.2222 2 14 9 0 0 1
MEPEAI-15mM-20T-3-65-For 1062.43 6.31 23.47 1.57 15 20 263.1208 1 1 2 6 27.64 82.7291 11 0.4823 0.2222 2 14 9 0 0 1
MEPEAI-15mM-20T-3-66-For 1062.75 9.07 25.77 2.48 15 20 263.1208 1 1 2 6 27.64 82.7291 11 0.4823 0.2222 2 14 9 0 0 1
MEPEAI-15mM-20T-3-67-For 1076.85 9.35 25.53 2.57 15 20 263.1208 1 1 2 6 27.64 82.7291 11 0.4823 0.2222 2 14 9 0 0 1
MEPEAI-15mM-20T-3-68-For 1043.97 6.59 21.35 1.47 15 20 263.1208 1 1 2 6 27.64 82.7291 11 0.4823 0.2222 2 14 9 0 0 1
MEPEAI-15mM-20T-3-69-For 1102.92 10.16 31.01 3.47 15 20 263.1208 1 1 2 6 27.64 82.7291 11 0.4823 0.2222 2 14 9 0 0 1
MEPEAI-15mM-20T-3-70-For 1050.53 8.22 23.63 2.04 15 20 263.1208 1 1 2 6 27.64 82.7291 11 0.4823 0.2222 2 14 9 0 0 1
MEPEAI-15mM-20T-3-71-For 1069.48 9.31 23.89 2.38 15 20 263.1208 1 1 2 6 27.64 82.7291 11 0.4823 0.2222 2 14 9 0 0 1
MEPEAI-15mM-100T-1-73-For 1109.35 17.94 42.9 8.54 15 100 263.1208 1 1 2 6 27.64 82.7291 11 0.4823 0.2222 2 14 9 0 0 1
MEPEAI-15mM-100T-1-74-For 1056.3 10.33 23.75 2.59 15 100 263.1208 1 1 2 6 27.64 82.7291 11 0.4823 0.2222 2 14 9 0 0 1
MEPEAI-15mM-100T-1-75-For 1062.15 9.16 25.56 2.49 15 100 263.1208 1 1 2 6 27.64 82.7291 11 0.4823 0.2222 2 14 9 0 0 1
MEPEAI-15mM-100T-1-76-For 1065.55 11.11 23.83 2.82 15 100 263.1208 1 1 2 6 27.64 82.7291 11 0.4823 0.2222 2 14 9 0 0 1
MEPEAI-15mM-100T-1-77-For 1053.94 8.22 22.02 1.91 15 100 263.1208 1 1 2 6 27.64 82.7291 11 0.4823 0.2222 2 14 9 0 0 1
MEPEAI-15mM-100T-1-78-For 1047.09 7.72 20.24 1.64 15 100 263.1208 1 1 2 6 27.64 82.7291 11 0.4823 0.2222 2 14 9 0 0 1
MEPEAI-15mM-100T-1-79-For 1078.92 16.17 27.41 4.78 15 100 263.1208 1 1 2 6 27.64 82.7291 11 0.4823 0.2222 2 14 9 0 0 1
MEPEAI-15mM-100T-1-80-For 1092.31 21.31 39.95 9.3 15 100 263.1208 1 1 2 6 27.64 82.7291 11 0.4823 0.2222 2 14 9 0 0 1
MEPEAI-15mM-100T-2-81-For 1070.81 7.66 27.37 2.24 15 100 263.1208 1 1 2 6 27.64 82.7291 11 0.4823 0.2222 2 14 9 0 0 1
MEPEAI-15mM-100T-2-82-For 1057.45 5.26 24.81 1.38 15 100 263.1208 1 1 2 6 27.64 82.7291 11 0.4823 0.2222 2 14 9 0 0 1
MEPEAI-15mM-100T-2-83-For 1049.55 6.17 23.17 1.5 15 100 263.1208 1 1 2 6 27.64 82.7291 11 0.4823 0.2222 2 14 9 0 0 1
MEPEAI-15mM-100T-2-85-For 1083.42 8.65 28.74 2.69 15 100 263.1208 1 1 2 6 27.64 82.7291 11 0.4823 0.2222 2 14 9 0 0 1
MEPEAI-15mM-100T-2-86-For 1057.76 8.18 23.18 2.0 15 100 263.1208 1 1 2 6 27.64 82.7291 11 0.4823 0.2222 2 14 9 0 0 1
MEPEAI-15mM-100T-2-87-For 1054.4 7.86 22.74 1.89 15 100 263.1208 1 1 2 6 27.64 82.7291 11 0.4823 0.2222 2 14 9 0 0 1
MEPEAI-15mM-100T-2-88-For 1069.64 9.26 25.49 2.52 15 100 263.1208 1 1 2 6 27.64 82.7291 11 0.4823 0.2222 2 14 9 0 0 1
MEPEAI-15mM-100T-3-90-For 1018.9 4.26 20.14 0.87 15 100 263.1208 1 1 2 6 27.64 82.7291 11 0.4823 0.2222 2 14 9 0 0 1
MEPEAI-15mM-100T-3-93-For 1015.28 4.82 19.11 0.94 15 100 263.1208 1 1 2 6 27.64 82.7291 11 0.4823 0.2222 2 14 9 0 0 1
MEPEAI-15mM-100T-3-94-For 1002.31 4.33 18.51 0.8 15 100 263.1208 1 1 2 6 27.64 82.7291 11 0.4823 0.2222 2 14 9 0 0 1
MEPEAI-10mM-20T-1-97-For 1132.02 20.44 52.55 12.16 10 20 263.1208 1 1 2 6 27.64 82.7291 11 0.4823 0.2222 2 14 9 0 0 1
MEPEAI-10mM-20T-1-98-For 1125.31 14.92 44.76 7.52 10 20 263.1208 1 1 2 6 27.64 82.7291 11 0.4823 0.2222 2 14 9 0 0 1
MEPEAI-10mM-20T-1-99-For 1124.06 17.96 52.69 10.64 10 20 263.1208 1 1 2 6 27.64 82.7291 11 0.4823 0.2222 2 14 9 0 0 1
MEPEAI-10mM-20T-1-100-For 1131.0 24.18 69.85 19.11 10 20 263.1208 1 1 2 6 27.64 82.7291 11 0.4823 0.2222 2 14 9 0 0 1
MEPEAI-10mM-20T-1-101-For 1125.62 23.56 64.78 17.18 10 20 263.1208 1 1 2 6 27.64 82.7291 11 0.4823 0.2222 2 14 9 0 0 1
MEPEAI-10mM-20T-1-102-For 1145.68 23.87 51.59 14.11 10 20 263.1208 1 1 2 6 27.64 82.7291 11 0.4823 0.2222 2 14 9 0 0 1
MEPEAI-10mM-20T-1-103-For 1124.72 14.02 34.88 5.5 10 20 263.1208 1 1 2 6 27.64 82.7291 11 0.4823 0.2222 2 14 9 0 0 1
MEPEAI-10mM-20T-1-104-For 1102.81 18.65 51.23 10.54 10 20 263.1208 1 1 2 6 27.64 82.7291 11 0.4823 0.2222 2 14 9 0 0 1
MEPEAI-10mM-20T-2-105-For 1057.7 4.68 27.6 1.37 10 20 263.1208 1 1 2 6 27.64 82.7291 11 0.4823 0.2222 2 14 9 0 0 1
MEPEAI-10mM-20T-2-106-For 1032.5 4.76 22.66 1.11 10 20 263.1208 1 1 2 6 27.64 82.7291 11 0.4823 0.2222 2 14 9 0 0 1
MEPEAI-10mM-20T-2-107-For 1019.22 4.74 21.67 1.05 10 20 263.1208 1 1 2 6 27.64 82.7291 11 0.4823 0.2222 2 14 9 0 0 1
MEPEAI-10mM-20T-2-108-For 1074.23 6.07 33.52 2.18 10 20 263.1208 1 1 2 6 27.64 82.7291 11 0.4823 0.2222 2 14 9 0 0 1
MEPEAI-10mM-20T-2-109-For 1061.49 4.07 28.54 1.23 10 20 263.1208 1 1 2 6 27.64 82.7291 11 0.4823 0.2222 2 14 9 0 0 1
MEPEAI-10mM-20T-2-110-For 1037.77 6.08 23.36 1.47 10 20 263.1208 1 1 2 6 27.64 82.7291 11 0.4823 0.2222 2 14 9 0 0 1
MEPEAI-10mM-20T-2-111-For 1056.05 7.94 24.79 2.08 10 20 263.1208 1 1 2 6 27.64 82.7291 11 0.4823 0.2222 2 14 9 0 0 1
MEPEAI-10mM-20T-2-112-For 1096.84 11.09 38.24 4.65 10 20 263.1208 1 1 2 6 27.64 82.7291 11 0.4823 0.2222 2 14 9 0 0 1
MEPEAI-10mM-20T-3-113-For 1098.68 11.86 27.99 3.65 10 20 263.1208 1 1 2 6 27.64 82.7291 11 0.4823 0.2222 2 14 9 0 0 1
MEPEAI-10mM-20T-3-115-For 1093.27 22.16 46.35 11.23 10 20 263.1208 1 1 2 6 27.64 82.7291 11 0.4823 0.2222 2 14 9 0 0 1
MEPEAI-10mM-20T-3-116-For 1095.8 11.67 30.2 3.86 10 20 263.1208 1 1 2 6 27.64 82.7291 11 0.4823 0.2222 2 14 9 0 0 1
MEPEAI-10mM-20T-3-118-For 1116.71 16.92 34.91 6.6 10 20 263.1208 1 1 2 6 27.64 82.7291 11 0.4823 0.2222 2 14 9 0 0 1
MEPEAI-10mM-20T-3-119-For 1114.31 18.15 33.75 6.82 10 20 263.1208 1 1 2 6 27.64 82.7291 11 0.4823 0.2222 2 14 9 0 0 1
MEPEAI-10mM-20T-3-120-For 1107.31 13.59 31.28 4.71 10 20 263.1208 1 1 2 6 27.64 82.7291 11 0.4823 0.2222 2 14 9 0 0 1
MEPEAI-10mM-100T-1-121-For 1119.16 12.71 35.88 5.1 10 100 263.1208 1 1 2 6 27.64 82.7291 11 0.4823 0.2222 2 14 9 0 0 1
MEPEAI-10mM-100T-1-122-For 1088.58 7.99 28.52 2.48 10 100 263.1208 1 1 2 6 27.64 82.7291 11 0.4823 0.2222 2 14 9 0 0 1
MEPEAI-10mM-100T-1-123-For 1007.89 2.75 18.07 0.5 10 100 263.1208 1 1 2 6 27.64 82.7291 11 0.4823 0.2222 2 14 9 0 0 1
MEPEAI-10mM-100T-1-124-For 1087.13 5.66 32.24 1.98 10 100 263.1208 1 1 2 6 27.64 82.7291 11 0.4823 0.2222 2 14 9 0 0 1
MEPEAI-10mM-100T-1-125-For 1033.42 4.1 20.93 0.89 10 100 263.1208 1 1 2 6 27.64 82.7291 11 0.4823 0.2222 2 14 9 0 0 1
MEPEAI-10mM-100T-1-126-For 1019.43 3.94 19.7 0.79 10 100 263.1208 1 1 2 6 27.64 82.7291 11 0.4823 0.2222 2 14 9 0 0 1
MEPEAI-10mM-100T-1-127-For 1092.51 8.81 35.42 3.41 10 100 263.1208 1 1 2 6 27.64 82.7291 11 0.4823 0.2222 2 14 9 0 0 1
MEPEAI-10mM-100T-1-128-For 1090.95 5.37 35.8 2.1 10 100 263.1208 1 1 2 6 27.64 82.7291 11 0.4823 0.2222 2 14 9 0 0 1
MEPEAI-10mM-100T-2-129-For 1096.36 11.34 36.69 4.56 10 100 263.1208 1 1 2 6 27.64 82.7291 11 0.4823 0.2222 2 14 9 0 0 1
MEPEAI-10mM-100T-2-130-For 1112.56 13.54 36.93 5.56 10 100 263.1208 1 1 2 6 27.64 82.7291 11 0.4823 0.2222 2 14 9 0 0 1
MEPEAI-10mM-100T-2-131-For 1087.55 8.16 32.33 2.87 10 100 263.1208 1 1 2 6 27.64 82.7291 11 0.4823 0.2222 2 14 9 0 0 1
MEPEAI-10mM-100T-2-132-For 1070.43 7.43 30.04 2.39 10 100 263.1208 1 1 2 6 27.64 82.7291 11 0.4823 0.2222 2 14 9 0 0 1
MEPEAI-10mM-100T-2-134-For 1007.96 2.95 21.11 0.63 10 100 263.1208 1 1 2 6 27.64 82.7291 11 0.4823 0.2222 2 14 9 0 0 1
MEPEAI-10mM-100T-2-135-For 1051.3 5.92 24.44 1.52 10 100 263.1208 1 1 2 6 27.64 82.7291 11 0.4823 0.2222 2 14 9 0 0 1
MEPEAI-10mM-100T-2-136-For 1107.31 14.03 36.91 5.73 10 100 263.1208 1 1 2 6 27.64 82.7291 11 0.4823 0.2222 2 14 9 0 0 1
MEPEAI-10mM-100T-3-137-For 1124.26 13.21 44.88 6.67 10 100 263.1208 1 1 2 6 27.64 82.7291 11 0.4823 0.2222 2 14 9 0 0 1
MEPEAI-10mM-100T-3-138-For 1110.47 8.13 39.74 3.59 10 100 263.1208 1 1 2 6 27.64 82.7291 11 0.4823 0.2222 2 14 9 0 0 1
MEPEAI-10mM-100T-3-139-For 1093.0 7.71 34.1 2.87 10 100 263.1208 1 1 2 6 27.64 82.7291 11 0.4823 0.2222 2 14 9 0 0 1
MEPEAI-10mM-100T-3-142-For 1086.86 6.12 31.84 2.12 10 100 263.1208 1 1 2 6 27.64 82.7291 11 0.4823 0.2222 2 14 9 0 0 1
MEPEAI-10mM-100T-3-143-For 1092.73 5.75 33.03 2.08 10 100 263.1208 1 1 2 6 27.64 82.7291 11 0.4823 0.2222 2 14 9 0 0 1
MEPEAI-10mM-100T-3-144-For 1109.93 8.77 37.21 3.62 10 100 263.1208 1 1 2 6 27.64 82.7291 11 0.4823 0.2222 2 14 9 0 0 1
MEPEAI-5mM-20T-1-145-For 1118.53 10.33 37.01 4.28 5 20 263.1208 1 1 2 6 27.64 82.7291 11 0.4823 0.2222 2 14 9 0 0 1
MEPEAI-5mM-20T-1-146-For 1123.33 14.47 41.56 6.75 5 20 263.1208 1 1 2 6 27.64 82.7291 11 0.4823 0.2222 2 14 9 0 0 1
MEPEAI-5mM-20T-1-147-For 1131.5 15.45 44.24 7.73 5 20 263.1208 1 1 2 6 27.64 82.7291 11 0.4823 0.2222 2 14 9 0 0 1
MEPEAI-5mM-20T-1-148-For 1114.43 12.09 37.67 5.07 5 20 263.1208 1 1 2 6 27.64 82.7291 11 0.4823 0.2222 2 14 9 0 0 1
MEPEAI-5mM-20T-1-149-For 1091.83 7.29 34.58 2.75 5 20 263.1208 1 1 2 6 27.64 82.7291 11 0.4823 0.2222 2 14 9 0 0 1
MEPEAI-5mM-20T-1-150-For 1114.34 13.01 37.94 5.5 5 20 263.1208 1 1 2 6 27.64 82.7291 11 0.4823 0.2222 2 14 9 0 0 1
MEPEAI-5mM-20T-1-151-For 1119.08 15.36 38.48 6.61 5 20 263.1208 1 1 2 6 27.64 82.7291 11 0.4823 0.2222 2 14 9 0 0 1
MEPEAI-5mM-20T-1-152-For 1117.74 17.83 39.63 7.9 5 20 263.1208 1 1 2 6 27.64 82.7291 11 0.4823 0.2222 2 14 9 0 0 1
MEPEAI-5mM-20T-2-154-For 1094.87 8.38 34.41 3.16 5 20 263.1208 1 1 2 6 27.64 82.7291 11 0.4823 0.2222 2 14 9 0 0 1
MEPEAI-5mM-20T-2-155-For 1110.21 9.53 38.82 4.11 5 20 263.1208 1 1 2 6 27.64 82.7291 11 0.4823 0.2222 2 14 9 0 0 1
MEPEAI-5mM-20T-2-156-For 1084.97 8.6 30.84 2.88 5 20 263.1208 1 1 2 6 27.64 82.7291 11 0.4823 0.2222 2 14 9 0 0 1
MEPEAI-5mM-20T-2-157-For 1119.35 13.55 40.49 6.14 5 20 263.1208 1 1 2 6 27.64 82.7291 11 0.4823 0.2222 2 14 9 0 0 1
MEPEAI-5mM-20T-2-158-For 1112.27 11.42 35.79 4.55 5 20 263.1208 1 1 2 6 27.64 82.7291 11 0.4823 0.2222 2 14 9 0 0 1
MEPEAI-5mM-20T-2-159-For 1112.66 15.88 34.93 6.17 5 20 263.1208 1 1 2 6 27.64 82.7291 11 0.4823 0.2222 2 14 9 0 0 1
MEPEAI-5mM-20T-2-160-For 1038.76 18.88 42.46 8.33 5 20 263.1208 1 1 2 6 27.64 82.7291 11 0.4823 0.2222 2 14 9 0 0 1
MEPEAI-5mM-20T-3-161-For 1113.63 15.75 39.68 6.96 5 20 263.1208 1 1 2 6 27.64 82.7291 11 0.4823 0.2222 2 14 9 0 0 1
MEPEAI-5mM-20T-3-162-For 1116.33 17.31 45.43 8.78 5 20 263.1208 1 1 2 6 27.64 82.7291 11 0.4823 0.2222 2 14 9 0 0 1
MEPEAI-5mM-20T-3-163-For 1131.83 22.44 56.79 14.42 5 20 263.1208 1 1 2 6 27.64 82.7291 11 0.4823 0.2222 2 14 9 0 0 1
MEPEAI-5mM-20T-3-164-For 1133.82 21.52 61.53 15.01 5 20 263.1208 1 1 2 6 27.64 82.7291 11 0.4823 0.2222 2 14 9 0 0 1
MEPEAI-5mM-20T-3-165-For 1125.55 24.42 71.2 19.57 5 20 263.1208 1 1 2 6 27.64 82.7291 11 0.4823 0.2222 2 14 9 0 0 1
MEPEAI-5mM-20T-3-166-For 1122.32 20.9 46.21 10.84 5 20 263.1208 1 1 2 6 27.64 82.7291 11 0.4823 0.2222 2 14 9 0 0 1
MEPEAI-5mM-20T-3-167-For 1112.98 16.6 38.13 7.04 5 20 263.1208 1 1 2 6 27.64 82.7291 11 0.4823 0.2222 2 14 9 0 0 1
MEPEAI-5mM-20T-3-168-For 1006.39 18.04 26.42 4.8 5 20 263.1208 1 1 2 6 27.64 82.7291 11 0.4823 0.2222 2 14 9 0 0 1
MEPEAI-5mM-100T-1-169-For 1096.06 11.78 37.93 4.9 5 100 263.1208 1 1 2 6 27.64 82.7291 11 0.4823 0.2222 2 14 9 0 0 1
MEPEAI-5mM-100T-1-170-For 1096.1 7.32 37.73 3.03 5 100 263.1208 1 1 2 6 27.64 82.7291 11 0.4823 0.2222 2 14 9 0 0 1
MEPEAI-5mM-100T-1-171-For 1092.11 7.07 37.26 2.88 5 100 263.1208 1 1 2 6 27.64 82.7291 11 0.4823 0.2222 2 14 9 0 0 1
MEPEAI-5mM-100T-1-172-For 1085.18 8.24 35.61 3.18 5 100 263.1208 1 1 2 6 27.64 82.7291 11 0.4823 0.2222 2 14 9 0 0 1
MEPEAI-5mM-100T-1-173-For 1082.96 8.13 37.5 3.3 5 100 263.1208 1 1 2 6 27.64 82.7291 11 0.4823 0.2222 2 14 9 0 0 1
MEPEAI-5mM-100T-1-174-For 1050.25 11.37 35.21 4.2 5 100 263.1208 1 1 2 6 27.64 82.7291 11 0.4823 0.2222 2 14 9 0 0 1
MEPEAI-5mM-100T-1-175-For 1078.18 11.04 36.83 4.38 5 100 263.1208 1 1 2 6 27.64 82.7291 11 0.4823 0.2222 2 14 9 0 0 1
MEPEAI-5mM-100T-1-176-For 1076.87 11.2 38.45 4.64 5 100 263.1208 1 1 2 6 27.64 82.7291 11 0.4823 0.2222 2 14 9 0 0 1
MEPEAI-5mM-100T-2-177-For 1093.68 8.06 30.04 2.65 5 100 263.1208 1 1 2 6 27.64 82.7291 11 0.4823 0.2222 2 14 9 0 0 1
MEPEAI-5mM-100T-2-178-For 1082.46 6.6 28.42 2.03 5 100 263.1208 1 1 2 6 27.64 82.7291 11 0.4823 0.2222 2 14 9 0 0 1
MEPEAI-5mM-100T-2-179-For 1085.49 6.54 29.7 2.11 5 100 263.1208 1 1 2 6 27.64 82.7291 11 0.4823 0.2222 2 14 9 0 0 1
MEPEAI-5mM-100T-2-180-For 1108.51 13.92 42.23 6.52 5 100 263.1208 1 1 2 6 27.64 82.7291 11 0.4823 0.2222 2 14 9 0 0 1
MEPEAI-5mM-100T-2-181-For 1053.57 5.83 22.39 1.37 5 100 263.1208 1 1 2 6 27.64 82.7291 11 0.4823 0.2222 2 14 9 0 0 1
MEPEAI-5mM-100T-2-182-For 1073.36 6.99 26.23 1.97 5 100 263.1208 1 1 2 6 27.64 82.7291 11 0.4823 0.2222 2 14 9 0 0 1
MEPEAI-5mM-100T-2-183-For 1074.71 7.94 29.65 2.53 5 100 263.1208 1 1 2 6 27.64 82.7291 11 0.4823 0.2222 2 14 9 0 0 1
MEPEAI-5mM-100T-2-184-For 1088.19 14.27 36.6 5.68 5 100 263.1208 1 1 2 6 27.64 82.7291 11 0.4823 0.2222 2 14 9 0 0 1
MEPEAI-5mM-100T-3-185-For 1066.44 0.41 26.32 0.11 5 100 263.1208 1 1 2 6 27.64 82.7291 11 0.4823 0.2222 2 14 9 0 0 1
MEPEAI-5mM-100T-3-186-For 1086.17 0.54 24.76 0.14 5 100 263.1208 1 1 2 6 27.64 82.7291 11 0.4823 0.2222 2 14 9 0 0 1
MEPEAI-5mM-100T-3-187-For 1093.87 0.37 25.93 0.1 5 100 263.1208 1 1 2 6 27.64 82.7291 11 0.4823 0.2222 2 14 9 0 0 1
MEPEAI-5mM-100T-3-188-For 1105.64 0.42 23.32 0.11 5 100 263.1208 1 1 2 6 27.64 82.7291 11 0.4823 0.2222 2 14 9 0 0 1
MEPEAI-5mM-100T-3-190-For 1085.71 0.4 24.67 0.11 5 100 263.1208 1 1 2 6 27.64 82.7291 11 0.4823 0.2222 2 14 9 0 0 1
MEPEAI-5mM-100T-3-191-For 1103.63 0.37 22.24 0.09 5 100 263.1208 1 1 2 6 27.64 82.7291 11 0.4823 0.2222 2 14 9 0 0 1
MEPEAI-5mM-100T-3-192-For 1107.71 0.45 20.68 0.1 5 100 263.1208 1 1 2 6 27.64 82.7291 11 0.4823 0.2222 2 14 9 0 0 1
MEPEABr-15mM-20T-1-193-For 1101.84 17.32 43.36 8.28 15 20 216.1203 1 1 2 6 27.64 82.7291 11 0.3697 0.2222 2 14 9 0 1 0
MEPEABr-15mM-20T-1-194-For 1100.19 12.8 38.53 5.42 15 20 216.1203 1 1 2 6 27.64 82.7291 11 0.3697 0.2222 2 14 9 0 1 0
MEPEABr-15mM-20T-1-195-For 1096.33 12.14 33.87 4.51 15 20 216.1203 1 1 2 6 27.64 82.7291 11 0.3697 0.2222 2 14 9 0 1 0
MEPEABr-15mM-20T-1-197-For 1102.24 9.51 40.75 4.27 15 20 216.1203 1 1 2 6 27.64 82.7291 11 0.3697 0.2222 2 14 9 0 1 0
MEPEABr-15mM-20T-1-198-For 1101.84 9.75 35.14 3.77 15 20 216.1203 1 1 2 6 27.64 82.7291 11 0.3697 0.2222 2 14 9 0 1 0
MEPEABr-15mM-20T-1-199-For 1104.38 14.64 38.07 6.16 15 20 216.1203 1 1 2 6 27.64 82.7291 11 0.3697 0.2222 2 14 9 0 1 0
MEPEABr-15mM-20T-1-200-For 1114.92 16.39 39.86 7.29 15 20 216.1203 1 1 2 6 27.64 82.7291 11 0.3697 0.2222 2 14 9 0 1 0
MEPEABr-15mM-20T-2-201-For 1095.87 21.39 75.14 17.61 15 20 216.1203 1 1 2 6 27.64 82.7291 11 0.3697 0.2222 2 14 9 0 1 0
MEPEABr-15mM-20T-2-202-For 1088.75 11.18 37.72 4.59 15 20 216.1203 1 1 2 6 27.64 82.7291 11 0.3697 0.2222 2 14 9 0 1 0
MEPEABr-15mM-20T-2-203-For 1103.89 7.22 38.37 3.06 15 20 216.1203 1 1 2 6 27.64 82.7291 11 0.3697 0.2222 2 14 9 0 1 0
MEPEABr-15mM-20T-2-204-For 1098.52 8.23 36.44 3.3 15 20 216.1203 1 1 2 6 27.64 82.7291 11 0.3697 0.2222 2 14 9 0 1 0
MEPEABr-15mM-20T-2-205-For 1098.66 7.86 38.34 3.31 15 20 216.1203 1 1 2 6 27.64 82.7291 11 0.3697 0.2222 2 14 9 0 1 0
MEPEABr-15mM-20T-2-206-For 1114.46 13.17 39.45 5.79 15 20 216.1203 1 1 2 6 27.64 82.7291 11 0.3697 0.2222 2 14 9 0 1 0
MEPEABr-15mM-20T-2-207-For 1104.69 12.58 36.65 5.09 15 20 216.1203 1 1 2 6 27.64 82.7291 11 0.3697 0.2222 2 14 9 0 1 0
MEPEABr-15mM-20T-2-208-For 1121.67 21.62 76.14 18.46 15 20 216.1203 1 1 2 6 27.64 82.7291 11 0.3697 0.2222 2 14 9 0 1 0
MEPEABr-15mM-20T-3-209-For 1134.95 10.31 38.79 4.54 15 20 216.1203 1 1 2 6 27.64 82.7291 11 0.3697 0.2222 2 14 9 0 1 0
MEPEABr-15mM-20T-3-210-For 1150.72 16.2 52.57 9.8 15 20 216.1203 1 1 2 6 27.64 82.7291 11 0.3697 0.2222 2 14 9 0 1 0
MEPEABr-15mM-20T-3-211-For 1150.02 19.36 57.1 12.71 15 20 216.1203 1 1 2 6 27.64 82.7291 11 0.3697 0.2222 2 14 9 0 1 0
MEPEABr-15mM-20T-3-212-For 1142.65 16.87 52.33 10.09 15 20 216.1203 1 1 2 6 27.64 82.7291 11 0.3697 0.2222 2 14 9 0 1 0
MEPEABr-15mM-20T-3-213-For 1122.55 23.37 55.68 14.61 15 20 216.1203 1 1 2 6 27.64 82.7291 11 0.3697 0.2222 2 14 9 0 1 0
MEPEABr-15mM-20T-3-214-For 1137.63 21.44 60.94 14.86 15 20 216.1203 1 1 2 6 27.64 82.7291 11 0.3697 0.2222 2 14 9 0 1 0
MEPEABr-15mM-20T-3-215-For 1124.66 13.33 40.13 6.02 15 20 216.1203 1 1 2 6 27.64 82.7291 11 0.3697 0.2222 2 14 9 0 1 0
MEPEABr-15mM-20T-3-216-For 1120.21 20.16 51.19 11.56 15 20 216.1203 1 1 2 6 27.64 82.7291 11 0.3697 0.2222 2 14 9 0 1 0
MEPEABr-15mM-100T-1-217-For 1085.55 12.01 30.52 3.98 15 100 216.1203 1 1 2 6 27.64 82.7291 11 0.3697 0.2222 2 14 9 0 1 0
MEPEABr-15mM-100T-1-218-For 1103.51 9.14 40.64 4.1 15 100 216.1203 1 1 2 6 27.64 82.7291 11 0.3697 0.2222 2 14 9 0 1 0
MEPEABr-15mM-100T-1-219-For 1092.69 6.64 39.0 2.83 15 100 216.1203 1 1 2 6 27.64 82.7291 11 0.3697 0.2222 2 14 9 0 1 0
MEPEABr-15mM-100T-1-220-For 1102.78 8.2 42.88 3.88 15 100 216.1203 1 1 2 6 27.64 82.7291 11 0.3697 0.2222 2 14 9 0 1 0
MEPEABr-15mM-100T-1-221-For 1113.01 14.24 46.25 7.33 15 100 216.1203 1 1 2 6 27.64 82.7291 11 0.3697 0.2222 2 14 9 0 1 0
MEPEABr-15mM-100T-1-222-For 1105.95 12.4 37.55 5.15 15 100 216.1203 1 1 2 6 27.64 82.7291 11 0.3697 0.2222 2 14 9 0 1 0
MEPEABr-15mM-100T-1-223-For 1114.14 15.16 46.7 7.89 15 100 216.1203 1 1 2 6 27.64 82.7291 11 0.3697 0.2222 2 14 9 0 1 0
MEPEABr-15mM-100T-1-224-For 1109.31 19.93 54.9 12.14 15 100 216.1203 1 1 2 6 27.64 82.7291 11 0.3697 0.2222 2 14 9 0 1 0
MEPEABr-15mM-100T-2-225-For 1122.27 23.92 72.98 19.59 15 100 216.1203 1 1 2 6 27.64 82.7291 11 0.3697 0.2222 2 14 9 0 1 0
MEPEABr-15mM-100T-2-226-For 1128.01 23.89 72.14 19.44 15 100 216.1203 1 1 2 6 27.64 82.7291 11 0.3697 0.2222 2 14 9 0 1 0
MEPEABr-15mM-100T-2-227-For 1125.74 24.43 79.86 21.96 15 100 216.1203 1 1 2 6 27.64 82.7291 11 0.3697 0.2222 2 14 9 0 1 0
MEPEABr-15mM-100T-2-228-For 1122.81 24.35 78.72 21.52 15 100 216.1203 1 1 2 6 27.64 82.7291 11 0.3697 0.2222 2 14 9 0 1 0
MEPEABr-15mM-100T-2-229-For 1096.24 24.2 64.22 17.04 15 100 216.1203 1 1 2 6 27.64 82.7291 11 0.3697 0.2222 2 14 9 0 1 0
MEPEABr-15mM-100T-2-230-For 1110.06 24.26 71.09 19.15 15 100 216.1203 1 1 2 6 27.64 82.7291 11 0.3697 0.2222 2 14 9 0 1 0
MEPEABr-15mM-100T-2-231-For 1094.1 24.13 69.71 18.4 15 100 216.1203 1 1 2 6 27.64 82.7291 11 0.3697 0.2222 2 14 9 0 1 0
MEPEABr-15mM-100T-2-232-For 1128.74 24.56 75.85 21.03 15 100 216.1203 1 1 2 6 27.64 82.7291 11 0.3697 0.2222 2 14 9 0 1 0
MEPEABr-15mM-100T-3-234-For 1113.33 23.09 74.43 19.13 15 100 216.1203 1 1 2 6 27.64 82.7291 11 0.3697 0.2222 2 14 9 0 1 0
MEPEABr-15mM-100T-3-235-For 1076.94 23.26 56.63 14.18 15 100 216.1203 1 1 2 6 27.64 82.7291 11 0.3697 0.2222 2 14 9 0 1 0
MEPEABr-15mM-100T-3-236-For 1015.69 21.93 44.95 10.01 15 100 216.1203 1 1 2 6 27.64 82.7291 11 0.3697 0.2222 2 14 9 0 1 0
MEPEABr-15mM-100T-3-237-For 1118.78 21.95 68.35 16.78 15 100 216.1203 1 1 2 6 27.64 82.7291 11 0.3697 0.2222 2 14 9 0 1 0
MEPEABr-15mM-100T-3-238-For 1114.1 22.06 73.98 18.19 15 100 216.1203 1 1 2 6 27.64 82.7291 11 0.3697 0.2222 2 14 9 0 1 0
MEPEABr-15mM-100T-3-239-For 1109.27 21.88 73.85 17.92 15 100 216.1203 1 1 2 6 27.64 82.7291 11 0.3697 0.2222 2 14 9 0 1 0
MEPEABr-15mM-100T-3-240-For 1082.69 21.69 65.38 15.35 15 100 216.1203 1 1 2 6 27.64 82.7291 11 0.3697 0.2222 2 14 9 0 1 0
MEPEABr-10mM-20T-1-241-For 1133.83 24.28 79.17 21.79 10 20 216.1203 1 1 2 6 27.64 82.7291 11 0.3697 0.2222 2 14 9 0 1 0
MEPEABr-10mM-20T-1-242-For 1136.92 24.27 78.34 21.62 10 20 216.1203 1 1 2 6 27.64 82.7291 11 0.3697 0.2222 2 14 9 0 1 0
MEPEABr-10mM-20T-1-243-For 1141.77 24.61 78.71 22.12 10 20 216.1203 1 1 2 6 27.64 82.7291 11 0.3697 0.2222 2 14 9 0 1 0
MEPEABr-10mM-20T-1-244-For 1151.11 24.59 77.26 21.87 10 20 216.1203 1 1 2 6 27.64 82.7291 11 0.3697 0.2222 2 14 9 0 1 0
MEPEABr-10mM-20T-1-245-For 1152.22 24.39 76.16 21.4 10 20 216.1203 1 1 2 6 27.64 82.7291 11 0.3697 0.2222 2 14 9 0 1 0
MEPEABr-10mM-20T-1-246-For 1136.78 24.52 77.87 21.7 10 20 216.1203 1 1 2 6 27.64 82.7291 11 0.3697 0.2222 2 14 9 0 1 0
MEPEABr-10mM-20T-1-247-For 1133.55 24.44 77.94 21.59 10 20 216.1203 1 1 2 6 27.64 82.7291 11 0.3697 0.2222 2 14 9 0 1 0
MEPEABr-10mM-20T-1-248-For 1130.61 24.24 76.15 20.87 10 20 216.1203 1 1 2 6 27.64 82.7291 11 0.3697 0.2222 2 14 9 0 1 0
MEPEABr-10mM-20T-2-250-For 1086.92 20.89 62.44 14.18 10 20 216.1203 1 1 2 6 27.64 82.7291 11 0.3697 0.2222 2 14 9 0 1 0
MEPEABr-10mM-20T-2-251-For 1131.62 21.38 76.92 18.61 10 20 216.1203 1 1 2 6 27.64 82.7291 11 0.3697 0.2222 2 14 9 0 1 0
MEPEABr-10mM-20T-2-252-For 1120.15 21.65 76.4 18.53 10 20 216.1203 1 1 2 6 27.64 82.7291 11 0.3697 0.2222 2 14 9 0 1 0
MEPEABr-10mM-20T-2-253-For 1117.7 22.16 78.51 19.44 10 20 216.1203 1 1 2 6 27.64 82.7291 11 0.3697 0.2222 2 14 9 0 1 0
MEPEABr-10mM-20T-2-254-For 1138.21 21.95 78.73 19.67 10 20 216.1203 1 1 2 6 27.64 82.7291 11 0.3697 0.2222 2 14 9 0 1 0
MEPEABr-10mM-20T-2-255-For 1136.93 21.7 79.33 19.57 10 20 216.1203 1 1 2 6 27.64 82.7291 11 0.3697 0.2222 2 14 9 0 1 0
MEPEABr-10mM-20T-2-256-For 1130.76 21.57 77.35 18.87 10 20 216.1203 1 1 2 6 27.64 82.7291 11 0.3697 0.2222 2 14 9 0 1 0
MEPEABr-10mM-20T-3-257-For 1091.48 23.91 72.85 19.02 10 20 216.1203 1 1 2 6 27.64 82.7291 11 0.3697 0.2222 2 14 9 0 1 0
MEPEABr-10mM-20T-3-260-For 1056.88 24.15 49.73 12.69 10 20 216.1203 1 1 2 6 27.64 82.7291 11 0.3697 0.2222 2 14 9 0 1 0
MEPEABr-10mM-20T-3-262-For 1096.73 24.51 78.69 21.15 10 20 216.1203 1 1 2 6 27.64 82.7291 11 0.3697 0.2222 2 14 9 0 1 0
MEPEABr-10mM-20T-3-263-For 1063.76 24.26 48.15 12.43 10 20 216.1203 1 1 2 6 27.64 82.7291 11 0.3697 0.2222 2 14 9 0 1 0
MEPEABr-10mM-20T-3-264-For 1089.16 24.53 78.63 21.01 10 20 216.1203 1 1 2 6 27.64 82.7291 11 0.3697 0.2222 2 14 9 0 1 0
MEPEABr-10mM-100T-1-265-For 1142.26 24.28 75.51 20.94 10 100 216.1203 1 1 2 6 27.64 82.7291 11 0.3697 0.2222 2 14 9 0 1 0
MEPEABr-10mM-100T-1-266-For 1149.21 24.37 76.8 21.5 10 100 216.1203 1 1 2 6 27.64 82.7291 11 0.3697 0.2222 2 14 9 0 1 0
MEPEABr-10mM-100T-1-267-For 1145.97 24.66 76.8 21.7 10 100 216.1203 1 1 2 6 27.64 82.7291 11 0.3697 0.2222 2 14 9 0 1 0
MEPEABr-10mM-100T-1-268-For 1135.37 24.61 74.68 20.87 10 100 216.1203 1 1 2 6 27.64 82.7291 11 0.3697 0.2222 2 14 9 0 1 0
MEPEABr-10mM-100T-1-269-For 1143.44 24.55 75.78 21.27 10 100 216.1203 1 1 2 6 27.64 82.7291 11 0.3697 0.2222 2 14 9 0 1 0
MEPEABr-10mM-100T-1-270-For 1150.08 24.66 77.99 22.12 10 100 216.1203 1 1 2 6 27.64 82.7291 11 0.3697 0.2222 2 14 9 0 1 0
MEPEABr-10mM-100T-1-271-For 1145.19 24.65 77.46 21.87 10 100 216.1203 1 1 2 6 27.64 82.7291 11 0.3697 0.2222 2 14 9 0 1 0
MEPEABr-10mM-100T-1-272-For 1132.95 24.35 74.73 20.61 10 100 216.1203 1 1 2 6 27.64 82.7291 11 0.3697 0.2222 2 14 9 0 1 0
MEPEABr-10mM-100T-2-273-For 1145.23 24.38 78.5 21.91 10 100 216.1203 1 1 2 6 27.64 82.7291 11 0.3697 0.2222 2 14 9 0 1 0
MEPEABr-10mM-100T-2-274-For 1154.96 24.35 79.44 22.34 10 100 216.1203 1 1 2 6 27.64 82.7291 11 0.3697 0.2222 2 14 9 0 1 0
MEPEABr-10mM-100T-2-275-For 1153.67 24.56 78.37 22.21 10 100 216.1203 1 1 2 6 27.64 82.7291 11 0.3697 0.2222 2 14 9 0 1 0
MEPEABr-10mM-100T-2-276-For 1130.04 24.35 60.69 16.7 10 100 216.1203 1 1 2 6 27.64 82.7291 11 0.3697 0.2222 2 14 9 0 1 0
MEPEABr-10mM-100T-2-277-For 1150.24 24.49 78.22 22.04 10 100 216.1203 1 1 2 6 27.64 82.7291 11 0.3697 0.2222 2 14 9 0 1 0
MEPEABr-10mM-100T-2-278-For 1147.72 24.57 78.13 22.03 10 100 216.1203 1 1 2 6 27.64 82.7291 11 0.3697 0.2222 2 14 9 0 1 0
MEPEABr-10mM-100T-2-279-For 1146.59 24.62 78.66 22.21 10 100 216.1203 1 1 2 6 27.64 82.7291 11 0.3697 0.2222 2 14 9 0 1 0
MEPEABr-10mM-100T-2-280-For 1144.35 24.6 78.95 22.23 10 100 216.1203 1 1 2 6 27.64 82.7291 11 0.3697 0.2222 2 14 9 0 1 0
MEPEABr-10mM-100T-3-281-For 1122.83 23.99 77.31 20.83 10 100 216.1203 1 1 2 6 27.64 82.7291 11 0.3697 0.2222 2 14 9 0 1 0
MEPEABr-10mM-100T-3-282-For 1122.13 24.0 78.12 21.04 10 100 216.1203 1 1 2 6 27.64 82.7291 11 0.3697 0.2222 2 14 9 0 1 0
MEPEABr-10mM-100T-3-283-For 1126.19 24.36 78.27 21.48 10 100 216.1203 1 1 2 6 27.64 82.7291 11 0.3697 0.2222 2 14 9 0 1 0
MEPEABr-10mM-100T-3-284-For 1124.58 24.28 76.03 20.76 10 100 216.1203 1 1 2 6 27.64 82.7291 11 0.3697 0.2222 2 14 9 0 1 0
MEPEABr-10mM-100T-3-285-For 1134.56 24.21 77.65 21.33 10 100 216.1203 1 1 2 6 27.64 82.7291 11 0.3697 0.2222 2 14 9 0 1 0
MEPEABr-10mM-100T-3-286-For 1132.6 24.43 78.93 21.84 10 100 216.1203 1 1 2 6 27.64 82.7291 11 0.3697 0.2222 2 14 9 0 1 0
MEPEABr-10mM-100T-3-287-For 1116.87 24.32 74.52 20.24 10 100 216.1203 1 1 2 6 27.64 82.7291 11 0.3697 0.2222 2 14 9 0 1 0
MEPEABr-10mM-100T-3-288-For 1132.95 24.37 78.12 21.57 10 100 216.1203 1 1 2 6 27.64 82.7291 11 0.3697 0.2222 2 14 9 0 1 0
MEPEABr-5mM-20T-1-290-For 1108.54 22.4 78.54 19.5 5 20 216.1203 1 1 2 6 27.64 82.7291 11 0.3697 0.2222 2 14 9 0 1 0
MEPEABr-5mM-20T-1-291-For 1119.7 22.9 80.48 20.63 5 20 216.1203 1 1 2 6 27.64 82.7291 11 0.3697 0.2222 2 14 9 0 1 0
MEPEABr-5mM-20T-1-292-For 1122.26 22.91 76.58 19.69 5 20 216.1203 1 1 2 6 27.64 82.7291 11 0.3697 0.2222 2 14 9 0 1 0
MEPEABr-5mM-20T-1-293-For 1135.9 23.04 55.65 14.56 5 20 216.1203 1 1 2 6 27.64 82.7291 11 0.3697 0.2222 2 14 9 0 1 0
MEPEABr-5mM-20T-1-294-For 1129.58 23.03 80.32 20.89 5 20 216.1203 1 1 2 6 27.64 82.7291 11 0.3697 0.2222 2 14 9 0 1 0
MEPEABr-5mM-20T-1-295-For 1131.33 22.77 80.19 20.66 5 20 216.1203 1 1 2 6 27.64 82.7291 11 0.3697 0.2222 2 14 9 0 1 0
MEPEABr-5mM-20T-1-296-For 1133.32 22.6 80.46 20.61 5 20 216.1203 1 1 2 6 27.64 82.7291 11 0.3697 0.2222 2 14 9 0 1 0
MEPEABr-5mM-20T-2-297-For 1115.22 24.08 78.58 21.11 5 20 216.1203 1 1 2 6 27.64 82.7291 11 0.3697 0.2222 2 14 9 0 1 0
MEPEABr-5mM-20T-2-298-For 1124.57 24.17 79.11 21.5 5 20 216.1203 1 1 2 6 27.64 82.7291 11 0.3697 0.2222 2 14 9 0 1 0
MEPEABr-5mM-20T-2-299-For 1127.35 24.38 78.81 21.66 5 20 216.1203 1 1 2 6 27.64 82.7291 11 0.3697 0.2222 2 14 9 0 1 0
MEPEABr-5mM-20T-2-302-For 1127.28 24.68 78.61 21.87 5 20 216.1203 1 1 2 6 27.64 82.7291 11 0.3697 0.2222 2 14 9 0 1 0
MEPEABr-5mM-20T-2-303-For 1114.6 24.49 77.14 21.05 5 20 216.1203 1 1 2 6 27.64 82.7291 11 0.3697 0.2222 2 14 9 0 1 0
MEPEABr-5mM-20T-2-304-For 1118.41 24.62 78.42 21.59 5 20 216.1203 1 1 2 6 27.64 82.7291 11 0.3697 0.2222 2 14 9 0 1 0
MEPEABr-5mM-20T-3-305-For 1111.53 24.33 66.64 18.02 5 20 216.1203 1 1 2 6 27.64 82.7291 11 0.3697 0.2222 2 14 9 0 1 0
MEPEABr-5mM-20T-3-306-For 1132.41 24.37 76.38 21.08 5 20 216.1203 1 1 2 6 27.64 82.7291 11 0.3697 0.2222 2 14 9 0 1 0
MEPEABr-5mM-20T-3-307-For 1147.32 24.52 79.56 22.38 5 20 216.1203 1 1 2 6 27.64 82.7291 11 0.3697 0.2222 2 14 9 0 1 0
MEPEABr-5mM-20T-3-308-For 1136.28 24.77 77.71 21.87 5 20 216.1203 1 1 2 6 27.64 82.7291 11 0.3697 0.2222 2 14 9 0 1 0
MEPEABr-5mM-20T-3-309-For 1141.67 24.68 77.51 21.84 5 20 216.1203 1 1 2 6 27.64 82.7291 11 0.3697 0.2222 2 14 9 0 1 0
MEPEABr-5mM-20T-3-310-For 1141.54 24.83 79.9 22.65 5 20 216.1203 1 1 2 6 27.64 82.7291 11 0.3697 0.2222 2 14 9 0 1 0
MEPEABr-5mM-20T-3-311-For 1136.71 24.87 80.22 22.68 5 20 216.1203 1 1 2 6 27.64 82.7291 11 0.3697 0.2222 2 14 9 0 1 0
MEPEABr-5mM-20T-3-312-For 1134.17 24.82 80.81 22.75 5 20 216.1203 1 1 2 6 27.64 82.7291 11 0.3697 0.2222 2 14 9 0 1 0
MEPEABr-5mM-100T-1-313-For 1148.35 23.76 80.88 22.07 5 100 216.1203 1 1 2 6 27.64 82.7291 11 0.3697 0.2222 2 14 9 0 1 0
MEPEABr-5mM-100T-1-314-For 1149.24 23.62 70.82 19.23 5 100 216.1203 1 1 2 6 27.64 82.7291 11 0.3697 0.2222 2 14 9 0 1 0
MEPEABr-5mM-100T-1-315-For 1142.74 23.93 77.51 21.19 5 100 216.1203 1 1 2 6 27.64 82.7291 11 0.3697 0.2222 2 14 9 0 1 0
MEPEABr-5mM-100T-1-316-For 1151.6 23.97 78.02 21.54 5 100 216.1203 1 1 2 6 27.64 82.7291 11 0.3697 0.2222 2 14 9 0 1 0
MEPEABr-5mM-100T-1-317-For 1149.62 23.99 77.92 21.49 5 100 216.1203 1 1 2 6 27.64 82.7291 11 0.3697 0.2222 2 14 9 0 1 0
MEPEABr-5mM-100T-1-318-For 1134.24 24.1 77.12 21.08 5 100 216.1203 1 1 2 6 27.64 82.7291 11 0.3697 0.2222 2 14 9 0 1 0
MEPEABr-5mM-100T-1-319-For 1136.02 24.04 77.58 21.19 5 100 216.1203 1 1 2 6 27.64 82.7291 11 0.3697 0.2222 2 14 9 0 1 0
MEPEABr-5mM-100T-2-321-For 1145.82 22.11 77.8 19.71 5 100 216.1203 1 1 2 6 27.64 82.7291 11 0.3697 0.2222 2 14 9 0 1 0
MEPEABr-5mM-100T-2-322-For 1145.02 21.89 78.88 19.77 5 100 216.1203 1 1 2 6 27.64 82.7291 11 0.3697 0.2222 2 14 9 0 1 0
MEPEABr-5mM-100T-2-323-For 1147.1 21.99 79.17 19.97 5 100 216.1203 1 1 2 6 27.64 82.7291 11 0.3697 0.2222 2 14 9 0 1 0
MEPEABr-5mM-100T-2-324-For 1150.79 21.64 76.27 18.99 5 100 216.1203 1 1 2 6 27.64 82.7291 11 0.3697 0.2222 2 14 9 0 1 0
MEPEABr-5mM-100T-2-325-For 1152.75 23.64 78.57 21.41 5 100 216.1203 1 1 2 6 27.64 82.7291 11 0.3697 0.2222 2 14 9 0 1 0
MEPEABr-5mM-100T-2-326-For 1146.93 23.73 79.54 21.64 5 100 216.1203 1 1 2 6 27.64 82.7291 11 0.3697 0.2222 2 14 9 0 1 0
MEPEABr-5mM-100T-2-327-For 1146.29 23.78 80.06 21.82 5 100 216.1203 1 1 2 6 27.64 82.7291 11 0.3697 0.2222 2 14 9 0 1 0
MEPEABr-5mM-100T-2-328-For 1148.27 23.68 80.11 21.79 5 100 216.1203 1 1 2 6 27.64 82.7291 11 0.3697 0.2222 2 14 9 0 1 0
MEPEABr-5mM-100T-3-329-For 1126.7 22.04 79.67 19.79 5 100 216.1203 1 1 2 6 27.64 82.7291 11 0.3697 0.2222 2 14 9 0 1 0
MEPEABr-5mM-100T-3-330-For 1128.64 22.33 80.28 20.23 5 100 216.1203 1 1 2 6 27.64 82.7291 11 0.3697 0.2222 2 14 9 0 1 0
MEPEABr-5mM-100T-3-331-For 1131.98 22.57 79.5 20.31 5 100 216.1203 1 1 2 6 27.64 82.7291 11 0.3697 0.2222 2 14 9 0 1 0
MEPEABr-5mM-100T-3-332-For 1140.73 22.91 79.17 20.69 5 100 216.1203 1 1 2 6 27.64 82.7291 11 0.3697 0.2222 2 14 9 0 1 0
MEPEABr-5mM-100T-3-333-For 1136.6 22.99 77.89 20.35 5 100 216.1203 1 1 2 6 27.64 82.7291 11 0.3697 0.2222 2 14 9 0 1 0
MEPEABr-5mM-100T-3-334-For 1141.9 22.91 79.01 20.67 5 100 216.1203 1 1 2 6 27.64 82.7291 11 0.3697 0.2222 2 14 9 0 1 0
MEPEABr-5mM-100T-3-335-For 1142.0 22.73 79.38 20.61 5 100 216.1203 1 1 2 6 27.64 82.7291 11 0.3697 0.2222 2 14 9 0 1 0
MEPEABr-5mM-100T-3-336-For 1141.53 22.66 80.16 20.73 5 100 216.1203 1 1 2 6 27.64 82.7291 11 0.3697 0.2222 2 14 9 0 1 0
MEPEACl-15mM-20T-1-337-For 1135.84 23.63 81.52 21.88 15 20 171.6693 1 1 2 6 27.64 82.7291 11 0.2065 0.2222 2 14 9 1 0 0
MEPEACl-15mM-20T-1-338-For 1136.8 23.65 80.77 21.71 15 20 171.6693 1 1 2 6 27.64 82.7291 11 0.2065 0.2222 2 14 9 1 0 0
MEPEACl-15mM-20T-1-339-For 1142.93 24.01 81.09 22.25 15 20 171.6693 1 1 2 6 27.64 82.7291 11 0.2065 0.2222 2 14 9 1 0 0
MEPEACl-15mM-20T-1-340-For 1151.38 24.07 80.72 22.37 15 20 171.6693 1 1 2 6 27.64 82.7291 11 0.2065 0.2222 2 14 9 1 0 0
MEPEACl-15mM-20T-1-341-For 1152.88 24.05 79.87 22.15 15 20 171.6693 1 1 2 6 27.64 82.7291 11 0.2065 0.2222 2 14 9 1 0 0
MEPEACl-15mM-20T-1-342-For 1149.67 24.09 80.98 22.43 15 20 171.6693 1 1 2 6 27.64 82.7291 11 0.2065 0.2222 2 14 9 1 0 0
MEPEACl-15mM-20T-1-343-For 1146.98 24.0 81.41 22.41 15 20 171.6693 1 1 2 6 27.64 82.7291 11 0.2065 0.2222 2 14 9 1 0 0
MEPEACl-15mM-20T-1-344-For 1136.49 23.85 79.25 21.48 15 20 171.6693 1 1 2 6 27.64 82.7291 11 0.2065 0.2222 2 14 9 1 0 0
MEPEACl-15mM-20T-2-345-For 1144.13 20.94 82.06 19.66 15 20 171.6693 1 1 2 6 27.64 82.7291 11 0.2065 0.2222 2 14 9 1 0 0
MEPEACl-15mM-20T-2-346-For 1142.96 20.88 80.7 19.26 15 20 171.6693 1 1 2 6 27.64 82.7291 11 0.2065 0.2222 2 14 9 1 0 0
MEPEACl-15mM-20T-2-347-For 1144.46 20.94 81.48 19.52 15 20 171.6693 1 1 2 6 27.64 82.7291 11 0.2065 0.2222 2 14 9 1 0 0
MEPEACl-15mM-20T-2-348-For 1147.98 20.75 81.29 19.37 15 20 171.6693 1 1 2 6 27.64 82.7291 11 0.2065 0.2222 2 14 9 1 0 0
MEPEACl-15mM-20T-2-349-For 1149.81 20.96 80.77 19.47 15 20 171.6693 1 1 2 6 27.64 82.7291 11 0.2065 0.2222 2 14 9 1 0 0
MEPEACl-15mM-20T-2-351-For 1144.1 21.16 81.34 19.69 15 20 171.6693 1 1 2 6 27.64 82.7291 11 0.2065 0.2222 2 14 9 1 0 0
MEPEACl-15mM-20T-3-353-For 1147.33 23.13 81.71 21.68 15 20 171.6693 1 1 2 6 27.64 82.7291 11 0.2065 0.2222 2 14 9 1 0 0
MEPEACl-15mM-20T-3-354-For 1147.85 22.99 81.57 21.52 15 20 171.6693 1 1 2 6 27.64 82.7291 11 0.2065 0.2222 2 14 9 1 0 0
MEPEACl-15mM-20T-3-355-For 1154.65 23.18 80.66 21.59 15 20 171.6693 1 1 2 6 27.64 82.7291 11 0.2065 0.2222 2 14 9 1 0 0
MEPEACl-15mM-20T-3-356-For 1159.67 23.0 80.85 21.57 15 20 171.6693 1 1 2 6 27.64 82.7291 11 0.2065 0.2222 2 14 9 1 0 0
MEPEACl-15mM-20T-3-357-For 1118.7 23.8 74.56 19.85 15 20 171.6693 1 1 2 6 27.64 82.7291 11 0.2065 0.2222 2 14 9 1 0 0
MEPEACl-15mM-20T-3-358-For 1159.64 24.08 81.47 22.74 15 20 171.6693 1 1 2 6 27.64 82.7291 11 0.2065 0.2222 2 14 9 1 0 0
MEPEACl-15mM-20T-3-359-For 1157.02 24.0 81.7 22.69 15 20 171.6693 1 1 2 6 27.64 82.7291 11 0.2065 0.2222 2 14 9 1 0 0
MEPEACl-15mM-20T-3-360-For 1154.1 23.97 80.78 22.34 15 20 171.6693 1 1 2 6 27.64 82.7291 11 0.2065 0.2222 2 14 9 1 0 0
MEPEACl-15mM-100T-1-361-For 1144.48 23.1 81.38 21.52 15 100 171.6693 1 1 2 6 27.64 82.7291 11 0.2065 0.2222 2 14 9 1 0 0
MEPEACl-15mM-100T-1-362-For 1143.6 22.91 81.24 21.28 15 100 171.6693 1 1 2 6 27.64 82.7291 11 0.2065 0.2222 2 14 9 1 0 0
MEPEACl-15mM-100T-1-363-For 1146.76 22.93 81.46 21.42 15 100 171.6693 1 1 2 6 27.64 82.7291 11 0.2065 0.2222 2 14 9 1 0 0
MEPEACl-15mM-100T-1-364-For 1152.48 22.82 81.06 21.31 15 100 171.6693 1 1 2 6 27.64 82.7291 11 0.2065 0.2222 2 14 9 1 0 0
MEPEACl-15mM-100T-1-365-For 1152.12 22.69 80.3 20.99 15 100 171.6693 1 1 2 6 27.64 82.7291 11 0.2065 0.2222 2 14 9 1 0 0
MEPEACl-15mM-100T-1-366-For 1134.65 22.77 76.84 19.85 15 100 171.6693 1 1 2 6 27.64 82.7291 11 0.2065 0.2222 2 14 9 1 0 0
MEPEACl-15mM-100T-1-367-For 1148.92 23.19 80.8 21.53 15 100 171.6693 1 1 2 6 27.64 82.7291 11 0.2065 0.2222 2 14 9 1 0 0
MEPEACl-15mM-100T-1-368-For 1148.32 23.0 80.33 21.21 15 100 171.6693 1 1 2 6 27.64 82.7291 11 0.2065 0.2222 2 14 9 1 0 0
MEPEACl-15mM-100T-2-369-For 1152.63 20.66 81.44 19.39 15 100 171.6693 1 1 2 6 27.64 82.7291 11 0.2065 0.2222 2 14 9 1 0 0
MEPEACl-15mM-100T-2-370-For 1153.11 20.45 81.19 19.15 15 100 171.6693 1 1 2 6 27.64 82.7291 11 0.2065 0.2222 2 14 9 1 0 0
MEPEACl-15mM-100T-2-371-For 1153.12 20.44 80.84 19.05 15 100 171.6693 1 1 2 6 27.64 82.7291 11 0.2065 0.2222 2 14 9 1 0 0
MEPEACl-15mM-100T-2-372-For 1144.46 20.2 79.2 18.31 15 100 171.6693 1 1 2 6 27.64 82.7291 11 0.2065 0.2222 2 14 9 1 0 0
MEPEACl-15mM-100T-2-373-For 1146.05 21.13 80.05 19.39 15 100 171.6693 1 1 2 6 27.64 82.7291 11 0.2065 0.2222 2 14 9 1 0 0
MEPEACl-15mM-100T-2-374-For 1149.49 21.39 80.44 19.78 15 100 171.6693 1 1 2 6 27.64 82.7291 11 0.2065 0.2222 2 14 9 1 0 0
MEPEACl-15mM-100T-2-375-For 1148.07 21.33 81.05 19.85 15 100 171.6693 1 1 2 6 27.64 82.7291 11 0.2065 0.2222 2 14 9 1 0 0
MEPEACl-15mM-100T-3-377-For 1161.26 23.63 81.54 22.37 15 100 171.6693 1 1 2 6 27.64 82.7291 11 0.2065 0.2222 2 14 9 1 0 0
MEPEACl-15mM-100T-3-378-For 1143.67 23.41 75.14 20.11 15 100 171.6693 1 1 2 6 27.64 82.7291 11 0.2065 0.2222 2 14 9 1 0 0
MEPEACl-15mM-100T-3-379-For 1155.58 23.84 81.07 22.34 15 100 171.6693 1 1 2 6 27.64 82.7291 11 0.2065 0.2222 2 14 9 1 0 0
MEPEACl-15mM-100T-3-380-For 1145.37 23.8 69.93 19.06 15 100 171.6693 1 1 2 6 27.64 82.7291 11 0.2065 0.2222 2 14 9 1 0 0
MEPEACl-15mM-100T-3-381-For 1151.66 24.03 79.12 21.9 15 100 171.6693 1 1 2 6 27.64 82.7291 11 0.2065 0.2222 2 14 9 1 0 0
MEPEACl-15mM-100T-3-382-For 1154.47 23.93 80.33 22.19 15 100 171.6693 1 1 2 6 27.64 82.7291 11 0.2065 0.2222 2 14 9 1 0 0
MEPEACl-15mM-100T-3-383-For 1153.71 24.01 80.64 22.34 15 100 171.6693 1 1 2 6 27.64 82.7291 11 0.2065 0.2222 2 14 9 1 0 0
MEPEACl-15mM-100T-3-384-For 1148.29 23.96 79.23 21.79 15 100 171.6693 1 1 2 6 27.64 82.7291 11 0.2065 0.2222 2 14 9 1 0 0
MEPEACl-10mM-20T-1-385-For 1148.0 22.27 66.85 17.09 10 20 171.6693 1 1 2 6 27.64 82.7291 11 0.2065 0.2222 2 14 9 1 0 0
MEPEACl-10mM-20T-1-386-For 1145.06 22.2 75.64 19.23 10 20 171.6693 1 1 2 6 27.64 82.7291 11 0.2065 0.2222 2 14 9 1 0 0
MEPEACl-10mM-20T-1-387-For 1142.31 22.19 70.52 17.87 10 20 171.6693 1 1 2 6 27.64 82.7291 11 0.2065 0.2222 2 14 9 1 0 0
MEPEACl-10mM-20T-1-388-For 1131.03 21.75 54.5 13.41 10 20 171.6693 1 1 2 6 27.64 82.7291 11 0.2065 0.2222 2 14 9 1 0 0
MEPEACl-10mM-20T-1-389-For 1127.46 19.73 69.24 15.4 10 20 171.6693 1 1 2 6 27.64 82.7291 11 0.2065 0.2222 2 14 9 1 0 0
MEPEACl-10mM-20T-1-390-For 1139.53 24.06 75.3 20.65 10 20 171.6693 1 1 2 6 27.64 82.7291 11 0.2065 0.2222 2 14 9 1 0 0
MEPEACl-10mM-20T-1-391-For 1126.8 23.77 74.05 19.84 10 20 171.6693 1 1 2 6 27.64 82.7291 11 0.2065 0.2222 2 14 9 1 0 0
MEPEACl-10mM-20T-1-392-For 1124.02 24.1 71.07 19.25 10 20 171.6693 1 1 2 6 27.64 82.7291 11 0.2065 0.2222 2 14 9 1 0 0
MEPEACl-10mM-20T-3-393-For 1122.92 21.0 69.4 16.36 10 20 171.6693 1 1 2 6 27.64 82.7291 11 0.2065 0.2222 2 14 9 1 0 0
MEPEACl-10mM-20T-3-394-For 1097.51 20.41 35.92 8.05 10 20 171.6693 1 1 2 6 27.64 82.7291 11 0.2065 0.2222 2 14 9 1 0 0
MEPEACl-10mM-20T-3-395-For 1123.41 21.05 73.93 17.48 10 20 171.6693 1 1 2 6 27.64 82.7291 11 0.2065 0.2222 2 14 9 1 0 0
MEPEACl-10mM-20T-3-396-For 1124.93 20.79 70.4 16.46 10 20 171.6693 1 1 2 6 27.64 82.7291 11 0.2065 0.2222 2 14 9 1 0 0
MEPEACl-10mM-20T-3-397-For 1113.8 20.91 51.04 11.88 10 20 171.6693 1 1 2 6 27.64 82.7291 11 0.2065 0.2222 2 14 9 1 0 0
MEPEACl-10mM-20T-3-398-For 1113.63 21.65 61.29 14.78 10 20 171.6693 1 1 2 6 27.64 82.7291 11 0.2065 0.2222 2 14 9 1 0 0
MEPEACl-10mM-20T-3-399-For 1124.16 21.85 75.39 18.52 10 20 171.6693 1 1 2 6 27.64 82.7291 11 0.2065 0.2222 2 14 9 1 0 0
MEPEACl-10mM-100T-1-401-For 1123.0 22.72 49.89 12.73 10 100 171.6693 1 1 2 6 27.64 82.7291 11 0.2065 0.2222 2 14 9 1 0 0
MEPEACl-10mM-100T-1-402-For 1132.79 22.97 60.29 15.69 10 100 171.6693 1 1 2 6 27.64 82.7291 11 0.2065 0.2222 2 14 9 1 0 0
MEPEACl-10mM-100T-1-403-For 1097.57 16.21 32.21 5.73 10 100 171.6693 1 1 2 6 27.64 82.7291 11 0.2065 0.2222 2 14 9 1 0 0
MEPEACl-10mM-100T-1-404-For 1075.92 12.22 29.6 3.89 10 100 171.6693 1 1 2 6 27.64 82.7291 11 0.2065 0.2222 2 14 9 1 0 0
MEPEACl-10mM-100T-1-405-For 1079.09 12.38 32.21 4.3 10 100 171.6693 1 1 2 6 27.64 82.7291 11 0.2065 0.2222 2 14 9 1 0 0
MEPEACl-10mM-100T-1-406-For 1069.62 12.2 28.34 3.7 10 100 171.6693 1 1 2 6 27.64 82.7291 11 0.2065 0.2222 2 14 9 1 0 0
MEPEACl-10mM-100T-1-407-For 1083.47 17.13 37.18 6.9 10 100 171.6693 1 1 2 6 27.64 82.7291 11 0.2065 0.2222 2 14 9 1 0 0
MEPEACl-10mM-100T-1-408-For 1093.22 22.02 48.41 11.66 10 100 171.6693 1 1 2 6 27.64 82.7291 11 0.2065 0.2222 2 14 9 1 0 0
MEPEACl-10mM-100T-2-409-For 1132.66 17.78 42.36 8.53 10 100 171.6693 1 1 2 6 27.64 82.7291 11 0.2065 0.2222 2 14 9 1 0 0
MEPEACl-10mM-100T-2-410-For 1147.32 21.93 72.19 18.16 10 100 171.6693 1 1 2 6 27.64 82.7291 11 0.2065 0.2222 2 14 9 1 0 0
