Repository: MattiaSpider-SIMaP/PVSquared2

File: ML_for_FAPbI3_passivation/DATA/1&2&5-Rev&For-Clean(Voc-1000)_ML.txt (part 2 of 7)
DeviceName Voc(mV) Isc/(mA/cm2) FF(%) PCE(%) Concentration(mM) Annealing_T(°C) Molecular_Weight(u) Hydrogen_Bond_Donor_Count Hydrogen_Bond_Acceptor_Count Rotatable_Bond_Count Rigid_Bond_Count Topological_Polar_Surface_Area Complexity Heavy_Atom_Count Halide_fraction Heteroatom_carbon_ratio Heteroatom_count H_Count C_Count Cl_Count Br_Count I_Count
MEPEACl-10mM-100T-2-411-For 1129.53 19.93 48.87 11.0 10 100 171.6693 1 1 2 6 27.64 82.7291 11 0.2065 0.2222 2 14 9 1 0 0
MEPEACl-10mM-100T-2-412-For 1116.93 21.02 49.07 11.52 10 100 171.6693 1 1 2 6 27.64 82.7291 11 0.2065 0.2222 2 14 9 1 0 0
MEPEACl-10mM-100T-2-413-For 1119.44 21.74 58.18 14.16 10 100 171.6693 1 1 2 6 27.64 82.7291 11 0.2065 0.2222 2 14 9 1 0 0
MEPEACl-10mM-100T-2-414-For 1133.03 22.33 70.57 17.85 10 100 171.6693 1 1 2 6 27.64 82.7291 11 0.2065 0.2222 2 14 9 1 0 0
MEPEACl-10mM-100T-2-415-For 1114.17 20.82 49.93 11.58 10 100 171.6693 1 1 2 6 27.64 82.7291 11 0.2065 0.2222 2 14 9 1 0 0
MEPEACl-10mM-100T-2-416-For 1105.97 19.61 43.02 9.33 10 100 171.6693 1 1 2 6 27.64 82.7291 11 0.2065 0.2222 2 14 9 1 0 0
MEPEACl-10mM-100T-3-417-For 1033.2 5.81 28.93 1.74 10 100 171.6693 1 1 2 6 27.64 82.7291 11 0.2065 0.2222 2 14 9 1 0 0
MEPEACl-10mM-100T-3-418-For 1113.31 18.79 44.36 9.28 10 100 171.6693 1 1 2 6 27.64 82.7291 11 0.2065 0.2222 2 14 9 1 0 0
MEPEACl-10mM-100T-3-419-For 1121.06 20.99 49.86 11.73 10 100 171.6693 1 1 2 6 27.64 82.7291 11 0.2065 0.2222 2 14 9 1 0 0
MEPEACl-10mM-100T-3-420-For 1103.61 19.13 41.92 8.85 10 100 171.6693 1 1 2 6 27.64 82.7291 11 0.2065 0.2222 2 14 9 1 0 0
MEPEACl-10mM-100T-3-421-For 1132.24 23.91 67.2 18.19 10 100 171.6693 1 1 2 6 27.64 82.7291 11 0.2065 0.2222 2 14 9 1 0 0
MEPEACl-10mM-100T-3-422-For 1098.56 23.51 64.01 16.53 10 100 171.6693 1 1 2 6 27.64 82.7291 11 0.2065 0.2222 2 14 9 1 0 0
MEPEACl-10mM-100T-3-423-For 1121.64 23.71 78.82 20.96 10 100 171.6693 1 1 2 6 27.64 82.7291 11 0.2065 0.2222 2 14 9 1 0 0
MEPEACl-10mM-100T-3-424-For 1110.78 22.92 66.95 17.05 10 100 171.6693 1 1 2 6 27.64 82.7291 11 0.2065 0.2222 2 14 9 1 0 0
MEPEACl-5mM-20T-1-425-For 1144.14 23.91 77.22 21.12 5 20 171.6693 1 1 2 6 27.64 82.7291 11 0.2065 0.2222 2 14 9 1 0 0
MEPEACl-5mM-20T-1-426-For 1112.95 23.63 57.98 15.25 5 20 171.6693 1 1 2 6 27.64 82.7291 11 0.2065 0.2222 2 14 9 1 0 0
MEPEACl-5mM-20T-1-427-For 1110.0 23.67 56.96 14.97 5 20 171.6693 1 1 2 6 27.64 82.7291 11 0.2065 0.2222 2 14 9 1 0 0
MEPEACl-5mM-20T-1-428-For 1127.34 23.97 76.5 20.67 5 20 171.6693 1 1 2 6 27.64 82.7291 11 0.2065 0.2222 2 14 9 1 0 0
MEPEACl-5mM-20T-1-429-For 1125.05 24.03 75.48 20.41 5 20 171.6693 1 1 2 6 27.64 82.7291 11 0.2065 0.2222 2 14 9 1 0 0
MEPEACl-5mM-20T-1-430-For 1122.07 24.02 75.45 20.34 5 20 171.6693 1 1 2 6 27.64 82.7291 11 0.2065 0.2222 2 14 9 1 0 0
MEPEACl-5mM-20T-1-431-For 1135.85 23.97 77.03 20.97 5 20 171.6693 1 1 2 6 27.64 82.7291 11 0.2065 0.2222 2 14 9 1 0 0
MEPEACl-5mM-20T-1-432-For 1113.83 23.82 74.14 19.67 5 20 171.6693 1 1 2 6 27.64 82.7291 11 0.2065 0.2222 2 14 9 1 0 0
MEPEACl-5mM-20T-2-433-For 1154.26 21.57 79.49 19.79 5 20 171.6693 1 1 2 6 27.64 82.7291 11 0.2065 0.2222 2 14 9 1 0 0
MEPEACl-5mM-20T-2-434-For 1154.79 21.74 80.2 20.14 5 20 171.6693 1 1 2 6 27.64 82.7291 11 0.2065 0.2222 2 14 9 1 0 0
MEPEACl-5mM-20T-2-435-For 1149.29 21.77 71.68 17.93 5 20 171.6693 1 1 2 6 27.64 82.7291 11 0.2065 0.2222 2 14 9 1 0 0
MEPEACl-5mM-20T-2-436-For 1143.48 21.48 76.03 18.67 5 20 171.6693 1 1 2 6 27.64 82.7291 11 0.2065 0.2222 2 14 9 1 0 0
MEPEACl-5mM-20T-2-437-For 1144.67 23.66 67.33 18.23 5 20 171.6693 1 1 2 6 27.64 82.7291 11 0.2065 0.2222 2 14 9 1 0 0
MEPEACl-5mM-20T-2-438-For 1133.49 23.8 76.87 20.74 5 20 171.6693 1 1 2 6 27.64 82.7291 11 0.2065 0.2222 2 14 9 1 0 0
MEPEACl-5mM-20T-2-439-For 1122.49 23.76 76.43 20.39 5 20 171.6693 1 1 2 6 27.64 82.7291 11 0.2065 0.2222 2 14 9 1 0 0
MEPEACl-5mM-20T-2-440-For 1124.35 23.46 76.07 20.06 5 20 171.6693 1 1 2 6 27.64 82.7291 11 0.2065 0.2222 2 14 9 1 0 0
MEPEACl-5mM-20T-3-441-For 1094.59 16.81 30.15 5.55 5 20 171.6693 1 1 2 6 27.64 82.7291 11 0.2065 0.2222 2 14 9 1 0 0
MEPEACl-5mM-20T-3-442-For 1126.24 23.37 52.78 13.89 5 20 171.6693 1 1 2 6 27.64 82.7291 11 0.2065 0.2222 2 14 9 1 0 0
MEPEACl-5mM-20T-3-443-For 1128.48 22.56 45.76 11.65 5 20 171.6693 1 1 2 6 27.64 82.7291 11 0.2065 0.2222 2 14 9 1 0 0
MEPEACl-5mM-20T-3-444-For 1121.55 18.39 38.62 7.97 5 20 171.6693 1 1 2 6 27.64 82.7291 11 0.2065 0.2222 2 14 9 1 0 0
MEPEACl-5mM-20T-3-445-For 1115.25 21.72 42.42 10.27 5 20 171.6693 1 1 2 6 27.64 82.7291 11 0.2065 0.2222 2 14 9 1 0 0
MEPEACl-5mM-20T-3-446-For 1124.0 23.49 49.84 13.16 5 20 171.6693 1 1 2 6 27.64 82.7291 11 0.2065 0.2222 2 14 9 1 0 0
MEPEACl-5mM-20T-3-447-For 1133.47 24.01 69.92 19.03 5 20 171.6693 1 1 2 6 27.64 82.7291 11 0.2065 0.2222 2 14 9 1 0 0
MEPEACl-5mM-20T-3-448-For 1047.77 0.01 31.1 0.0 5 20 171.6693 1 1 2 6 27.64 82.7291 11 0.2065 0.2222 2 14 9 1 0 0
MEPEACl-5mM-100T-1-449-For 1154.23 22.54 76.86 19.99 5 100 171.6693 1 1 2 6 27.64 82.7291 11 0.2065 0.2222 2 14 9 1 0 0
MEPEACl-5mM-100T-1-450-For 1148.68 22.26 77.75 19.88 5 100 171.6693 1 1 2 6 27.64 82.7291 11 0.2065 0.2222 2 14 9 1 0 0
MEPEACl-5mM-100T-1-451-For 1131.34 22.26 74.38 18.74 5 100 171.6693 1 1 2 6 27.64 82.7291 11 0.2065 0.2222 2 14 9 1 0 0
MEPEACl-5mM-100T-1-452-For 1119.02 21.95 72.84 17.89 5 100 171.6693 1 1 2 6 27.64 82.7291 11 0.2065 0.2222 2 14 9 1 0 0
MEPEACl-5mM-100T-1-453-For 1122.28 22.76 71.89 18.36 5 100 171.6693 1 1 2 6 27.64 82.7291 11 0.2065 0.2222 2 14 9 1 0 0
MEPEACl-5mM-100T-1-454-For 1111.7 22.82 71.86 18.23 5 100 171.6693 1 1 2 6 27.64 82.7291 11 0.2065 0.2222 2 14 9 1 0 0
MEPEACl-5mM-100T-1-455-For 1110.16 22.93 73.86 18.8 5 100 171.6693 1 1 2 6 27.64 82.7291 11 0.2065 0.2222 2 14 9 1 0 0
MEPEACl-5mM-100T-2-457-For 1127.61 20.52 46.95 10.86 5 100 171.6693 1 1 2 6 27.64 82.7291 11 0.2065 0.2222 2 14 9 1 0 0
MEPEACl-5mM-100T-2-458-For 1122.45 20.88 50.78 11.9 5 100 171.6693 1 1 2 6 27.64 82.7291 11 0.2065 0.2222 2 14 9 1 0 0
MEPEACl-5mM-100T-2-460-For 1091.54 19.93 38.9 8.46 5 100 171.6693 1 1 2 6 27.64 82.7291 11 0.2065 0.2222 2 14 9 1 0 0
MEPEACl-5mM-100T-2-461-For 1119.62 22.95 53.57 13.76 5 100 171.6693 1 1 2 6 27.64 82.7291 11 0.2065 0.2222 2 14 9 1 0 0
MEPEACl-5mM-100T-2-462-For 1112.1 20.64 46.98 10.79 5 100 171.6693 1 1 2 6 27.64 82.7291 11 0.2065 0.2222 2 14 9 1 0 0
MEPEACl-5mM-100T-2-463-For 1113.73 22.11 59.01 14.53 5 100 171.6693 1 1 2 6 27.64 82.7291 11 0.2065 0.2222 2 14 9 1 0 0
MEPEACl-5mM-100T-3-465-For 1103.91 20.67 45.82 10.46 5 100 171.6693 1 1 2 6 27.64 82.7291 11 0.2065 0.2222 2 14 9 1 0 0
MEPEACl-5mM-100T-3-466-For 1094.3 20.93 40.33 9.24 5 100 171.6693 1 1 2 6 27.64 82.7291 11 0.2065 0.2222 2 14 9 1 0 0
MEPEACl-5mM-100T-3-467-For 1056.31 11.76 29.43 3.66 5 100 171.6693 1 1 2 6 27.64 82.7291 11 0.2065 0.2222 2 14 9 1 0 0
MEPEACl-5mM-100T-3-468-For 1072.69 13.36 39.81 5.7 5 100 171.6693 1 1 2 6 27.64 82.7291 11 0.2065 0.2222 2 14 9 1 0 0
MEPEACl-5mM-100T-3-469-For 1081.62 15.23 34.84 5.74 5 100 171.6693 1 1 2 6 27.64 82.7291 11 0.2065 0.2222 2 14 9 1 0 0
MEPEACl-5mM-100T-3-470-For 1093.8 19.62 40.31 8.65 5 100 171.6693 1 1 2 6 27.64 82.7291 11 0.2065 0.2222 2 14 9 1 0 0
MEPEACl-5mM-100T-3-471-For 1108.91 21.97 54.69 13.32 5 100 171.6693 1 1 2 6 27.64 82.7291 11 0.2065 0.2222 2 14 9 1 0 0
MEPEACl-5mM-100T-3-472-For 1109.4 22.96 58.23 14.83 5 100 171.6693 1 1 2 6 27.64 82.7291 11 0.2065 0.2222 2 14 9 1 0 0
MEPEAI-15mM-20T-1-49-Re 1112.57 15.24 47.97 8.13 15 20 263.1208 1 1 2 6 27.64 82.7291 11 0.4823 0.2222 2 14 9 0 0 1
MEPEAI-15mM-20T-1-50-Re 1090.82 11.13 33.34 4.05 15 20 263.1208 1 1 2 6 27.64 82.7291 11 0.4823 0.2222 2 14 9 0 0 1
MEPEAI-15mM-20T-1-51-Re 1069.15 7.87 26.34 2.22 15 20 263.1208 1 1 2 6 27.64 82.7291 11 0.4823 0.2222 2 14 9 0 0 1
MEPEAI-15mM-20T-1-52-Re 1088.65 10.72 32.75 3.82 15 20 263.1208 1 1 2 6 27.64 82.7291 11 0.4823 0.2222 2 14 9 0 0 1
MEPEAI-15mM-20T-1-53-Re 1060.22 6.88 24.99 1.82 15 20 263.1208 1 1 2 6 27.64 82.7291 11 0.4823 0.2222 2 14 9 0 0 1
MEPEAI-15mM-20T-1-54-Re 1078.21 12.05 32.42 4.21 15 20 263.1208 1 1 2 6 27.64 82.7291 11 0.4823 0.2222 2 14 9 0 0 1
MEPEAI-15mM-20T-1-55-Re 1064.75 11.59 27.79 3.43 15 20 263.1208 1 1 2 6 27.64 82.7291 11 0.4823 0.2222 2 14 9 0 0 1
MEPEAI-15mM-20T-2-57-Re 1106.52 10.09 37.84 4.23 15 20 263.1208 1 1 2 6 27.64 82.7291 11 0.4823 0.2222 2 14 9 0 0 1
MEPEAI-15mM-20T-2-58-Re 1098.6 7.01 34.15 2.63 15 20 263.1208 1 1 2 6 27.64 82.7291 11 0.4823 0.2222 2 14 9 0 0 1
MEPEAI-15mM-20T-2-59-Re 1093.57 6.69 32.91 2.41 15 20 263.1208 1 1 2 6 27.64 82.7291 11 0.4823 0.2222 2 14 9 0 0 1
MEPEAI-15mM-20T-2-60-Re 1085.36 9.44 35.02 3.59 15 20 263.1208 1 1 2 6 27.64 82.7291 11 0.4823 0.2222 2 14 9 0 0 1
MEPEAI-15mM-20T-2-61-Re 1090.89 6.39 31.43 2.19 15 20 263.1208 1 1 2 6 27.64 82.7291 11 0.4823 0.2222 2 14 9 0 0 1
MEPEAI-15mM-20T-2-62-Re 1098.02 8.47 35.26 3.28 15 20 263.1208 1 1 2 6 27.64 82.7291 11 0.4823 0.2222 2 14 9 0 0 1
MEPEAI-15mM-20T-2-63-Re 1096.32 9.96 35.51 3.88 15 20 263.1208 1 1 2 6 27.64 82.7291 11 0.4823 0.2222 2 14 9 0 0 1
MEPEAI-15mM-20T-2-64-Re 1105.47 12.48 42.8 5.9 15 20 263.1208 1 1 2 6 27.64 82.7291 11 0.4823 0.2222 2 14 9 0 0 1
MEPEAI-15mM-20T-3-65-Re 1068.42 6.1 24.93 1.62 15 20 263.1208 1 1 2 6 27.64 82.7291 11 0.4823 0.2222 2 14 9 0 0 1
MEPEAI-15mM-20T-3-66-Re 1078.95 8.75 28.33 2.67 15 20 263.1208 1 1 2 6 27.64 82.7291 11 0.4823 0.2222 2 14 9 0 0 1
MEPEAI-15mM-20T-3-67-Re 1082.54 9.1 27.48 2.71 15 20 263.1208 1 1 2 6 27.64 82.7291 11 0.4823 0.2222 2 14 9 0 0 1
MEPEAI-15mM-20T-3-68-Re 1046.72 6.46 21.84 1.48 15 20 263.1208 1 1 2 6 27.64 82.7291 11 0.4823 0.2222 2 14 9 0 0 1
MEPEAI-15mM-20T-3-69-Re 1101.18 9.92 33.31 3.64 15 20 263.1208 1 1 2 6 27.64 82.7291 11 0.4823 0.2222 2 14 9 0 0 1
MEPEAI-15mM-20T-3-70-Re 1061.8 7.96 25.21 2.13 15 20 263.1208 1 1 2 6 27.64 82.7291 11 0.4823 0.2222 2 14 9 0 0 1
MEPEAI-15mM-20T-3-71-Re 1067.7 9.08 25.29 2.45 15 20 263.1208 1 1 2 6 27.64 82.7291 11 0.4823 0.2222 2 14 9 0 0 1
MEPEAI-15mM-100T-1-73-Re 1116.11 17.63 44.96 8.85 15 100 263.1208 1 1 2 6 27.64 82.7291 11 0.4823 0.2222 2 14 9 0 0 1
MEPEAI-15mM-100T-1-74-Re 1063.37 10.05 25.06 2.68 15 100 263.1208 1 1 2 6 27.64 82.7291 11 0.4823 0.2222 2 14 9 0 0 1
MEPEAI-15mM-100T-1-75-Re 1069.87 8.98 27.06 2.6 15 100 263.1208 1 1 2 6 27.64 82.7291 11 0.4823 0.2222 2 14 9 0 0 1
MEPEAI-15mM-100T-1-76-Re 1068.51 10.85 25.43 2.95 15 100 263.1208 1 1 2 6 27.64 82.7291 11 0.4823 0.2222 2 14 9 0 0 1
MEPEAI-15mM-100T-1-77-Re 1056.0 8.05 23.09 1.96 15 100 263.1208 1 1 2 6 27.64 82.7291 11 0.4823 0.2222 2 14 9 0 0 1
MEPEAI-15mM-100T-1-78-Re 1049.02 7.56 20.95 1.66 15 100 263.1208 1 1 2 6 27.64 82.7291 11 0.4823 0.2222 2 14 9 0 0 1
MEPEAI-15mM-100T-1-79-Re 1079.37 15.8 29.84 5.09 15 100 263.1208 1 1 2 6 27.64 82.7291 11 0.4823 0.2222 2 14 9 0 0 1
MEPEAI-15mM-100T-1-80-Re 1086.31 21.01 42.81 9.77 15 100 263.1208 1 1 2 6 27.64 82.7291 11 0.4823 0.2222 2 14 9 0 0 1
MEPEAI-15mM-100T-2-81-Re 1077.4 7.58 29.67 2.42 15 100 263.1208 1 1 2 6 27.64 82.7291 11 0.4823 0.2222 2 14 9 0 0 1
MEPEAI-15mM-100T-2-82-Re 1061.52 5.14 26.55 1.45 15 100 263.1208 1 1 2 6 27.64 82.7291 11 0.4823 0.2222 2 14 9 0 0 1
MEPEAI-15mM-100T-2-83-Re 1057.43 5.97 25.49 1.61 15 100 263.1208 1 1 2 6 27.64 82.7291 11 0.4823 0.2222 2 14 9 0 0 1
MEPEAI-15mM-100T-2-85-Re 1085.34 8.29 32.19 2.9 15 100 263.1208 1 1 2 6 27.64 82.7291 11 0.4823 0.2222 2 14 9 0 0 1
MEPEAI-15mM-100T-2-86-Re 1064.28 7.87 25.88 2.17 15 100 263.1208 1 1 2 6 27.64 82.7291 11 0.4823 0.2222 2 14 9 0 0 1
MEPEAI-15mM-100T-2-87-Re 1061.62 7.64 24.71 2.01 15 100 263.1208 1 1 2 6 27.64 82.7291 11 0.4823 0.2222 2 14 9 0 0 1
MEPEAI-15mM-100T-2-88-Re 1076.25 9.03 28.13 2.73 15 100 263.1208 1 1 2 6 27.64 82.7291 11 0.4823 0.2222 2 14 9 0 0 1
MEPEAI-15mM-100T-3-89-Re 1014.93 4.04 19.68 0.81 15 100 263.1208 1 1 2 6 27.64 82.7291 11 0.4823 0.2222 2 14 9 0 0 1
MEPEAI-15mM-100T-3-90-Re 1029.64 4.18 20.31 0.87 15 100 263.1208 1 1 2 6 27.64 82.7291 11 0.4823 0.2222 2 14 9 0 0 1
MEPEAI-15mM-100T-3-91-Re 1020.2 5.07 19.84 1.03 15 100 263.1208 1 1 2 6 27.64 82.7291 11 0.4823 0.2222 2 14 9 0 0 1
MEPEAI-15mM-100T-3-93-Re 1024.56 4.73 19.29 0.93 15 100 263.1208 1 1 2 6 27.64 82.7291 11 0.4823 0.2222 2 14 9 0 0 1
MEPEAI-15mM-100T-3-94-Re 1010.52 4.26 18.46 0.79 15 100 263.1208 1 1 2 6 27.64 82.7291 11 0.4823 0.2222 2 14 9 0 0 1
MEPEAI-15mM-100T-3-95-Re 1012.06 6.52 20.06 1.32 15 100 263.1208 1 1 2 6 27.64 82.7291 11 0.4823 0.2222 2 14 9 0 0 1
MEPEAI-10mM-20T-1-97-Re 1139.93 20.03 56.65 12.94 10 20 263.1208 1 1 2 6 27.64 82.7291 11 0.4823 0.2222 2 14 9 0 0 1
MEPEAI-10mM-20T-1-98-Re 1133.39 14.56 48.62 8.02 10 20 263.1208 1 1 2 6 27.64 82.7291 11 0.4823 0.2222 2 14 9 0 0 1
MEPEAI-10mM-20T-1-99-Re 1137.05 17.64 56.01 11.23 10 20 263.1208 1 1 2 6 27.64 82.7291 11 0.4823 0.2222 2 14 9 0 0 1
MEPEAI-10mM-20T-1-100-Re 1138.09 23.96 69.7 19.01 10 20 263.1208 1 1 2 6 27.64 82.7291 11 0.4823 0.2222 2 14 9 0 0 1
MEPEAI-10mM-20T-1-101-Re 1134.83 23.39 61.37 16.29 10 20 263.1208 1 1 2 6 27.64 82.7291 11 0.4823 0.2222 2 14 9 0 0 1
MEPEAI-10mM-20T-1-102-Re 1132.08 23.49 54.31 14.44 10 20 263.1208 1 1 2 6 27.64 82.7291 11 0.4823 0.2222 2 14 9 0 0 1
MEPEAI-10mM-20T-1-103-Re 1117.91 13.6 37.91 5.77 10 20 263.1208 1 1 2 6 27.64 82.7291 11 0.4823 0.2222 2 14 9 0 0 1
MEPEAI-10mM-20T-1-104-Re 1114.22 18.33 50.98 10.41 10 20 263.1208 1 1 2 6 27.64 82.7291 11 0.4823 0.2222 2 14 9 0 0 1
MEPEAI-10mM-20T-2-105-Re 1074.26 4.58 30.19 1.48 10 20 263.1208 1 1 2 6 27.64 82.7291 11 0.4823 0.2222 2 14 9 0 0 1
MEPEAI-10mM-20T-2-106-Re 1049.86 4.65 23.89 1.17 10 20 263.1208 1 1 2 6 27.64 82.7291 11 0.4823 0.2222 2 14 9 0 0 1
MEPEAI-10mM-20T-2-107-Re 1035.6 4.61 22.97 1.1 10 20 263.1208 1 1 2 6 27.64 82.7291 11 0.4823 0.2222 2 14 9 0 0 1
MEPEAI-10mM-20T-2-108-Re 1087.58 5.96 36.8 2.39 10 20 263.1208 1 1 2 6 27.64 82.7291 11 0.4823 0.2222 2 14 9 0 0 1
MEPEAI-10mM-20T-2-109-Re 1069.77 4.02 30.39 1.31 10 20 263.1208 1 1 2 6 27.64 82.7291 11 0.4823 0.2222 2 14 9 0 0 1
MEPEAI-10mM-20T-2-110-Re 1055.23 5.9 25.42 1.58 10 20 263.1208 1 1 2 6 27.64 82.7291 11 0.4823 0.2222 2 14 9 0 0 1
MEPEAI-10mM-20T-2-111-Re 1072.65 7.69 27.41 2.26 10 20 263.1208 1 1 2 6 27.64 82.7291 11 0.4823 0.2222 2 14 9 0 0 1
MEPEAI-10mM-20T-2-112-Re 1108.15 10.89 41.56 5.01 10 20 263.1208 1 1 2 6 27.64 82.7291 11 0.4823 0.2222 2 14 9 0 0 1
MEPEAI-10mM-20T-3-113-Re 1112.55 11.47 30.85 3.94 10 20 263.1208 1 1 2 6 27.64 82.7291 11 0.4823 0.2222 2 14 9 0 0 1
MEPEAI-10mM-20T-3-115-Re 1109.94 21.65 52.89 12.71 10 20 263.1208 1 1 2 6 27.64 82.7291 11 0.4823 0.2222 2 14 9 0 0 1
MEPEAI-10mM-20T-3-116-Re 1107.12 11.38 33.22 4.19 10 20 263.1208 1 1 2 6 27.64 82.7291 11 0.4823 0.2222 2 14 9 0 0 1
MEPEAI-10mM-20T-3-118-Re 1127.27 16.48 38.77 7.2 10 20 263.1208 1 1 2 6 27.64 82.7291 11 0.4823 0.2222 2 14 9 0 0 1
MEPEAI-10mM-20T-3-119-Re 1123.23 17.68 37.39 7.43 10 20 263.1208 1 1 2 6 27.64 82.7291 11 0.4823 0.2222 2 14 9 0 0 1
MEPEAI-10mM-20T-3-120-Re 1116.87 13.22 34.57 5.11 10 20 263.1208 1 1 2 6 27.64 82.7291 11 0.4823 0.2222 2 14 9 0 0 1
MEPEAI-10mM-100T-1-121-Re 1115.46 12.35 40.44 5.57 10 100 263.1208 1 1 2 6 27.64 82.7291 11 0.4823 0.2222 2 14 9 0 0 1
MEPEAI-10mM-100T-1-122-Re 1087.27 7.8 31.15 2.64 10 100 263.1208 1 1 2 6 27.64 82.7291 11 0.4823 0.2222 2 14 9 0 0 1
MEPEAI-10mM-100T-1-123-Re 1015.94 2.7 18.05 0.5 10 100 263.1208 1 1 2 6 27.64 82.7291 11 0.4823 0.2222 2 14 9 0 0 1
MEPEAI-10mM-100T-1-124-Re 1078.78 5.58 33.7 2.03 10 100 263.1208 1 1 2 6 27.64 82.7291 11 0.4823 0.2222 2 14 9 0 0 1
MEPEAI-10mM-100T-1-125-Re 1037.6 4.02 21.56 0.9 10 100 263.1208 1 1 2 6 27.64 82.7291 11 0.4823 0.2222 2 14 9 0 0 1
MEPEAI-10mM-100T-1-126-Re 1024.33 3.85 20.27 0.8 10 100 263.1208 1 1 2 6 27.64 82.7291 11 0.4823 0.2222 2 14 9 0 0 1
MEPEAI-10mM-100T-1-127-Re 1090.23 8.64 37.88 3.57 10 100 263.1208 1 1 2 6 27.64 82.7291 11 0.4823 0.2222 2 14 9 0 0 1
MEPEAI-10mM-100T-1-128-Re 1087.63 5.29 37.66 2.17 10 100 263.1208 1 1 2 6 27.64 82.7291 11 0.4823 0.2222 2 14 9 0 0 1
MEPEAI-10mM-100T-2-129-Re 1118.89 11.07 40.08 4.97 10 100 263.1208 1 1 2 6 27.64 82.7291 11 0.4823 0.2222 2 14 9 0 0 1
MEPEAI-10mM-100T-2-130-Re 1125.5 13.19 40.18 5.97 10 100 263.1208 1 1 2 6 27.64 82.7291 11 0.4823 0.2222 2 14 9 0 0 1
MEPEAI-10mM-100T-2-131-Re 1106.38 7.96 34.87 3.07 10 100 263.1208 1 1 2 6 27.64 82.7291 11 0.4823 0.2222 2 14 9 0 0 1
MEPEAI-10mM-100T-2-132-Re 1091.29 7.24 32.84 2.59 10 100 263.1208 1 1 2 6 27.64 82.7291 11 0.4823 0.2222 2 14 9 0 0 1
MEPEAI-10mM-100T-2-134-Re 1030.32 2.87 21.76 0.64 10 100 263.1208 1 1 2 6 27.64 82.7291 11 0.4823 0.2222 2 14 9 0 0 1
MEPEAI-10mM-100T-2-135-Re 1071.09 5.75 26.26 1.62 10 100 263.1208 1 1 2 6 27.64 82.7291 11 0.4823 0.2222 2 14 9 0 0 1
MEPEAI-10mM-100T-2-136-Re 1120.66 13.67 39.73 6.09 10 100 263.1208 1 1 2 6 27.64 82.7291 11 0.4823 0.2222 2 14 9 0 0 1
MEPEAI-10mM-100T-3-137-Re 1130.7 12.93 48.45 7.09 10 100 263.1208 1 1 2 6 27.64 82.7291 11 0.4823 0.2222 2 14 9 0 0 1
MEPEAI-10mM-100T-3-138-Re 1118.49 7.97 43.38 3.87 10 100 263.1208 1 1 2 6 27.64 82.7291 11 0.4823 0.2222 2 14 9 0 0 1
MEPEAI-10mM-100T-3-139-Re 1101.85 7.27 37.06 2.97 10 100 263.1208 1 1 2 6 27.64 82.7291 11 0.4823 0.2222 2 14 9 0 0 1
MEPEAI-10mM-100T-3-142-Re 1095.68 5.96 35.2 2.3 10 100 263.1208 1 1 2 6 27.64 82.7291 11 0.4823 0.2222 2 14 9 0 0 1
MEPEAI-10mM-100T-3-143-Re 1096.02 5.63 36.11 2.23 10 100 263.1208 1 1 2 6 27.64 82.7291 11 0.4823 0.2222 2 14 9 0 0 1
MEPEAI-10mM-100T-3-144-Re 1108.41 8.58 39.9 3.8 10 100 263.1208 1 1 2 6 27.64 82.7291 11 0.4823 0.2222 2 14 9 0 0 1
MEPEAI-5mM-20T-1-145-Re 1123.7 10.17 39.5 4.52 5 20 263.1208 1 1 2 6 27.64 82.7291 11 0.4823 0.2222 2 14 9 0 0 1
MEPEAI-5mM-20T-1-146-Re 1128.7 14.23 44.95 7.22 5 20 263.1208 1 1 2 6 27.64 82.7291 11 0.4823 0.2222 2 14 9 0 0 1
MEPEAI-5mM-20T-1-147-Re 1135.7 15.23 47.44 8.2 5 20 263.1208 1 1 2 6 27.64 82.7291 11 0.4823 0.2222 2 14 9 0 0 1
MEPEAI-5mM-20T-1-148-Re 1120.57 11.92 40.47 5.4 5 20 263.1208 1 1 2 6 27.64 82.7291 11 0.4823 0.2222 2 14 9 0 0 1
MEPEAI-5mM-20T-1-149-Re 1100.94 8.05 32.72 2.9 5 20 263.1208 1 1 2 6 27.64 82.7291 11 0.4823 0.2222 2 14 9 0 0 1
MEPEAI-5mM-20T-1-150-Re 1122.34 12.78 40.89 5.86 5 20 263.1208 1 1 2 6 27.64 82.7291 11 0.4823 0.2222 2 14 9 0 0 1
MEPEAI-5mM-20T-1-151-Re 1125.44 15.11 42.22 7.18 5 20 263.1208 1 1 2 6 27.64 82.7291 11 0.4823 0.2222 2 14 9 0 0 1
MEPEAI-5mM-20T-1-152-Re 1125.74 17.51 43.36 8.54 5 20 263.1208 1 1 2 6 27.64 82.7291 11 0.4823 0.2222 2 14 9 0 0 1
MEPEAI-5mM-20T-2-154-Re 1100.1 8.23 37.66 3.41 5 20 263.1208 1 1 2 6 27.64 82.7291 11 0.4823 0.2222 2 14 9 0 0 1
MEPEAI-5mM-20T-2-155-Re 1114.19 9.39 42.77 4.47 5 20 263.1208 1 1 2 6 27.64 82.7291 11 0.4823 0.2222 2 14 9 0 0 1
MEPEAI-5mM-20T-2-157-Re 1122.27 13.36 43.96 6.59 5 20 263.1208 1 1 2 6 27.64 82.7291 11 0.4823 0.2222 2 14 9 0 0 1
MEPEAI-5mM-20T-2-158-Re 1116.27 11.22 39.3 4.92 5 20 263.1208 1 1 2 6 27.64 82.7291 11 0.4823 0.2222 2 14 9 0 0 1
MEPEAI-5mM-20T-2-159-Re 1117.35 15.54 38.69 6.72 5 20 263.1208 1 1 2 6 27.64 82.7291 11 0.4823 0.2222 2 14 9 0 0 1
MEPEAI-5mM-20T-2-160-Re 1072.88 18.46 47.33 9.37 5 20 263.1208 1 1 2 6 27.64 82.7291 11 0.4823 0.2222 2 14 9 0 0 1
MEPEAI-5mM-20T-3-161-Re 1122.91 15.45 43.49 7.54 5 20 263.1208 1 1 2 6 27.64 82.7291 11 0.4823 0.2222 2 14 9 0 0 1
MEPEAI-5mM-20T-3-162-Re 1124.29 17.04 49.72 9.53 5 20 263.1208 1 1 2 6 27.64 82.7291 11 0.4823 0.2222 2 14 9 0 0 1
MEPEAI-5mM-20T-3-163-Re 1138.1 22.15 60.15 15.17 5 20 263.1208 1 1 2 6 27.64 82.7291 11 0.4823 0.2222 2 14 9 0 0 1
MEPEAI-5mM-20T-3-164-Re 1132.33 21.29 63.54 15.32 5 20 263.1208 1 1 2 6 27.64 82.7291 11 0.4823 0.2222 2 14 9 0 0 1
MEPEAI-5mM-20T-3-165-Re 1130.16 24.29 70.8 19.44 5 20 263.1208 1 1 2 6 27.64 82.7291 11 0.4823 0.2222 2 14 9 0 0 1
MEPEAI-5mM-20T-3-166-Re 1130.29 20.58 50.45 11.73 5 20 263.1208 1 1 2 6 27.64 82.7291 11 0.4823 0.2222 2 14 9 0 0 1
MEPEAI-5mM-20T-3-167-Re 1119.82 16.35 42.04 7.7 5 20 263.1208 1 1 2 6 27.64 82.7291 11 0.4823 0.2222 2 14 9 0 0 1
MEPEAI-5mM-100T-1-169-Re 1098.25 11.61 40.59 5.17 5 100 263.1208 1 1 2 6 27.64 82.7291 11 0.4823 0.2222 2 14 9 0 0 1
MEPEAI-5mM-100T-1-170-Re 1096.25 7.28 39.53 3.15 5 100 263.1208 1 1 2 6 27.64 82.7291 11 0.4823 0.2222 2 14 9 0 0 1
MEPEAI-5mM-100T-1-171-Re 1092.62 7.11 38.44 2.99 5 100 263.1208 1 1 2 6 27.64 82.7291 11 0.4823 0.2222 2 14 9 0 0 1
MEPEAI-5mM-100T-1-172-Re 1087.26 8.16 37.16 3.3 5 100 263.1208 1 1 2 6 27.64 82.7291 11 0.4823 0.2222 2 14 9 0 0 1
MEPEAI-5mM-100T-1-173-Re 1089.8 8.05 38.52 3.38 5 100 263.1208 1 1 2 6 27.64 82.7291 11 0.4823 0.2222 2 14 9 0 0 1
MEPEAI-5mM-100T-1-174-Re 1058.32 11.21 35.82 4.25 5 100 263.1208 1 1 2 6 27.64 82.7291 11 0.4823 0.2222 2 14 9 0 0 1
MEPEAI-5mM-100T-1-175-Re 1084.92 10.94 38.3 4.54 5 100 263.1208 1 1 2 6 27.64 82.7291 11 0.4823 0.2222 2 14 9 0 0 1
MEPEAI-5mM-100T-1-176-Re 1081.34 11.09 40.03 4.8 5 100 263.1208 1 1 2 6 27.64 82.7291 11 0.4823 0.2222 2 14 9 0 0 1
MEPEAI-5mM-100T-2-177-Re 1094.07 7.87 33.08 2.85 5 100 263.1208 1 1 2 6 27.64 82.7291 11 0.4823 0.2222 2 14 9 0 0 1
MEPEAI-5mM-100T-2-178-Re 1083.01 6.46 31.19 2.18 5 100 263.1208 1 1 2 6 27.64 82.7291 11 0.4823 0.2222 2 14 9 0 0 1
MEPEAI-5mM-100T-2-179-Re 1083.67 6.44 32.44 2.26 5 100 263.1208 1 1 2 6 27.64 82.7291 11 0.4823 0.2222 2 14 9 0 0 1
MEPEAI-5mM-100T-2-180-Re 1104.33 13.78 45.68 6.95 5 100 263.1208 1 1 2 6 27.64 82.7291 11 0.4823 0.2222 2 14 9 0 0 1
MEPEAI-5mM-100T-2-181-Re 1055.69 5.74 24.98 1.51 5 100 263.1208 1 1 2 6 27.64 82.7291 11 0.4823 0.2222 2 14 9 0 0 1
MEPEAI-5mM-100T-2-182-Re 1072.41 6.86 28.23 2.08 5 100 263.1208 1 1 2 6 27.64 82.7291 11 0.4823 0.2222 2 14 9 0 0 1
MEPEAI-5mM-100T-2-183-Re 1073.76 7.8 31.96 2.68 5 100 263.1208 1 1 2 6 27.64 82.7291 11 0.4823 0.2222 2 14 9 0 0 1
MEPEAI-5mM-100T-2-184-Re 1087.34 14.0 39.66 6.04 5 100 263.1208 1 1 2 6 27.64 82.7291 11 0.4823 0.2222 2 14 9 0 0 1
MEPEAI-5mM-100T-3-185-Re 1098.96 0.32 7.3 0.03 5 100 263.1208 1 1 2 6 27.64 82.7291 11 0.4823 0.2222 2 14 9 0 0 1
MEPEAI-5mM-100T-3-186-Re 1066.76 0.58 14.42 0.09 5 100 263.1208 1 1 2 6 27.64 82.7291 11 0.4823 0.2222 2 14 9 0 0 1
MEPEAI-5mM-100T-3-187-Re 1107.63 0.51 14.97 0.08 5 100 263.1208 1 1 2 6 27.64 82.7291 11 0.4823 0.2222 2 14 9 0 0 1
MEPEAI-5mM-100T-3-188-Re 1067.88 0.44 15.24 0.07 5 100 263.1208 1 1 2 6 27.64 82.7291 11 0.4823 0.2222 2 14 9 0 0 1
MEPEAI-5mM-100T-3-190-Re 1100.73 0.46 13.14 0.07 5 100 263.1208 1 1 2 6 27.64 82.7291 11 0.4823 0.2222 2 14 9 0 0 1
MEPEAI-5mM-100T-3-191-Re 1105.71 0.44 13.05 0.06 5 100 263.1208 1 1 2 6 27.64 82.7291 11 0.4823 0.2222 2 14 9 0 0 1
MEPEAI-5mM-100T-3-192-Re 1112.52 0.52 12.26 0.07 5 100 263.1208 1 1 2 6 27.64 82.7291 11 0.4823 0.2222 2 14 9 0 0 1
MEPEABr-15mM-20T-1-193-Re 1113.12 9.74 4.7 0.51 15 20 216.1203 1 1 2 6 27.64 82.7291 11 0.3697 0.2222 2 14 9 0 1 0
MEPEABr-15mM-20T-1-194-Re 1106.79 12.58 42.51 5.92 15 20 216.1203 1 1 2 6 27.64 82.7291 11 0.3697 0.2222 2 14 9 0 1 0
MEPEABr-15mM-20T-1-195-Re 1103.51 11.91 37.22 4.89 15 20 216.1203 1 1 2 6 27.64 82.7291 11 0.3697 0.2222 2 14 9 0 1 0
MEPEABr-15mM-20T-1-197-Re 1105.14 9.42 43.47 4.53 15 20 216.1203 1 1 2 6 27.64 82.7291 11 0.3697 0.2222 2 14 9 0 1 0
MEPEABr-15mM-20T-1-198-Re 1107.36 9.63 38.44 4.1 15 20 216.1203 1 1 2 6 27.64 82.7291 11 0.3697 0.2222 2 14 9 0 1 0
MEPEABr-15mM-20T-1-199-Re 1109.22 12.61 40.97 5.73 15 20 216.1203 1 1 2 6 27.64 82.7291 11 0.3697 0.2222 2 14 9 0 1 0
MEPEABr-15mM-20T-1-200-Re 1122.02 17.06 46.64 8.93 15 20 216.1203 1 1 2 6 27.64 82.7291 11 0.3697 0.2222 2 14 9 0 1 0
MEPEABr-15mM-20T-2-201-Re 1095.69 21.3 76.6 17.87 15 20 216.1203 1 1 2 6 27.64 82.7291 11 0.3697 0.2222 2 14 9 0 1 0
MEPEABr-15mM-20T-2-202-Re 1097.23 10.97 40.89 4.92 15 20 216.1203 1 1 2 6 27.64 82.7291 11 0.3697 0.2222 2 14 9 0 1 0
MEPEABr-15mM-20T-2-203-Re 1108.53 7.14 41.03 3.25 15 20 216.1203 1 1 2 6 27.64 82.7291 11 0.3697 0.2222 2 14 9 0 1 0
MEPEABr-15mM-20T-2-204-Re 1104.04 8.14 41.06 3.69 15 20 216.1203 1 1 2 6 27.64 82.7291 11 0.3697 0.2222 2 14 9 0 1 0
MEPEABr-15mM-20T-2-205-Re 1105.01 7.73 41.31 3.53 15 20 216.1203 1 1 2 6 27.64 82.7291 11 0.3697 0.2222 2 14 9 0 1 0
MEPEABr-15mM-20T-2-206-Re 1120.43 12.94 42.57 6.17 15 20 216.1203 1 1 2 6 27.64 82.7291 11 0.3697 0.2222 2 14 9 0 1 0
MEPEABr-15mM-20T-2-207-Re 1111.26 12.36 39.99 5.49 15 20 216.1203 1 1 2 6 27.64 82.7291 11 0.3697 0.2222 2 14 9 0 1 0
MEPEABr-15mM-20T-2-208-Re 1116.28 21.51 77.76 18.67 15 20 216.1203 1 1 2 6 27.64 82.7291 11 0.3697 0.2222 2 14 9 0 1 0
MEPEABr-15mM-20T-3-209-Re 1137.18 10.17 41.15 4.76 15 20 216.1203 1 1 2 6 27.64 82.7291 11 0.3697 0.2222 2 14 9 0 1 0
MEPEABr-15mM-20T-3-210-Re 1150.29 16.02 55.18 10.17 15 20 216.1203 1 1 2 6 27.64 82.7291 11 0.3697 0.2222 2 14 9 0 1 0
MEPEABr-15mM-20T-3-211-Re 1147.85 19.17 59.99 13.2 15 20 216.1203 1 1 2 6 27.64 82.7291 11 0.3697 0.2222 2 14 9 0 1 0
MEPEABr-15mM-20T-3-212-Re 1143.05 16.67 55.29 10.54 15 20 216.1203 1 1 2 6 27.64 82.7291 11 0.3697 0.2222 2 14 9 0 1 0
MEPEABr-15mM-20T-3-213-Re 1124.23 23.06 57.91 15.01 15 20 216.1203 1 1 2 6 27.64 82.7291 11 0.3697 0.2222 2 14 9 0 1 0
MEPEABr-15mM-20T-3-214-Re 1133.94 21.24 62.09 14.95 15 20 216.1203 1 1 2 6 27.64 82.7291 11 0.3697 0.2222 2 14 9 0 1 0
MEPEABr-15mM-20T-3-215-Re 1123.48 13.14 42.6 6.29 15 20 216.1203 1 1 2 6 27.64 82.7291 11 0.3697 0.2222 2 14 9 0 1 0
MEPEABr-15mM-20T-3-216-Re 1117.08 19.92 53.43 11.89 15 20 216.1203 1 1 2 6 27.64 82.7291 11 0.3697 0.2222 2 14 9 0 1 0
MEPEABr-15mM-100T-1-217-Re 1081.92 11.59 34.83 4.37 15 100 216.1203 1 1 2 6 27.64 82.7291 11 0.3697 0.2222 2 14 9 0 1 0
MEPEABr-15mM-100T-1-218-Re 1103.23 9.04 43.89 4.38 15 100 216.1203 1 1 2 6 27.64 82.7291 11 0.3697 0.2222 2 14 9 0 1 0
MEPEABr-15mM-100T-1-219-Re 1092.24 6.58 41.62 2.99 15 100 216.1203 1 1 2 6 27.64 82.7291 11 0.3697 0.2222 2 14 9 0 1 0
MEPEABr-15mM-100T-1-220-Re 1100.73 8.14 45.21 4.05 15 100 216.1203 1 1 2 6 27.64 82.7291 11 0.3697 0.2222 2 14 9 0 1 0
MEPEABr-15mM-100T-1-221-Re 1116.59 14.1 49.94 7.86 15 100 216.1203 1 1 2 6 27.64 82.7291 11 0.3697 0.2222 2 14 9 0 1 0
MEPEABr-15mM-100T-1-222-Re 1107.96 12.21 41.2 5.58 15 100 216.1203 1 1 2 6 27.64 82.7291 11 0.3697 0.2222 2 14 9 0 1 0
MEPEABr-15mM-100T-1-223-Re 1116.35 15.01 50.02 8.38 15 100 216.1203 1 1 2 6 27.64 82.7291 11 0.3697 0.2222 2 14 9 0 1 0
MEPEABr-15mM-100T-1-224-Re 1110.36 19.79 57.16 12.56 15 100 216.1203 1 1 2 6 27.64 82.7291 11 0.3697 0.2222 2 14 9 0 1 0
MEPEABr-15mM-100T-2-225-Re 1105.23 23.79 72.45 19.05 15 100 216.1203 1 1 2 6 27.64 82.7291 11 0.3697 0.2222 2 14 9 0 1 0
MEPEABr-15mM-100T-2-226-Re 1111.5 23.76 72.45 19.14 15 100 216.1203 1 1 2 6 27.64 82.7291 11 0.3697 0.2222 2 14 9 0 1 0
MEPEABr-15mM-100T-2-227-Re 1106.22 24.34 79.72 21.46 15 100 216.1203 1 1 2 6 27.64 82.7291 11 0.3697 0.2222 2 14 9 0 1 0
MEPEABr-15mM-100T-2-228-Re 1098.01 24.19 78.62 20.88 15 100 216.1203 1 1 2 6 27.64 82.7291 11 0.3697 0.2222 2 14 9 0 1 0
MEPEABr-15mM-100T-2-229-Re 1086.37 24.04 61.67 16.1 15 100 216.1203 1 1 2 6 27.64 82.7291 11 0.3697 0.2222 2 14 9 0 1 0
MEPEABr-15mM-100T-2-230-Re 1096.92 24.17 67.78 17.97 15 100 216.1203 1 1 2 6 27.64 82.7291 11 0.3697 0.2222 2 14 9 0 1 0
MEPEABr-15mM-100T-2-231-Re 1088.61 24.0 65.35 17.08 15 100 216.1203 1 1 2 6 27.64 82.7291 11 0.3697 0.2222 2 14 9 0 1 0
MEPEABr-15mM-100T-2-232-Re 1111.19 24.46 74.24 20.18 15 100 216.1203 1 1 2 6 27.64 82.7291 11 0.3697 0.2222 2 14 9 0 1 0
MEPEABr-15mM-100T-3-234-Re 1115.26 22.94 76.48 19.57 15 100 216.1203 1 1 2 6 27.64 82.7291 11 0.3697 0.2222 2 14 9 0 1 0
MEPEABr-15mM-100T-3-237-Re 1113.66 21.67 67.22 16.22 15 100 216.1203 1 1 2 6 27.64 82.7291 11 0.3697 0.2222 2 14 9 0 1 0
MEPEABr-15mM-100T-3-238-Re 1105.66 21.94 73.58 17.85 15 100 216.1203 1 1 2 6 27.64 82.7291 11 0.3697 0.2222 2 14 9 0 1 0
MEPEABr-15mM-100T-3-239-Re 1108.96 21.7 73.23 17.63 15 100 216.1203 1 1 2 6 27.64 82.7291 11 0.3697 0.2222 2 14 9 0 1 0
MEPEABr-15mM-100T-3-240-Re 1085.06 21.49 61.93 14.44 15 100 216.1203 1 1 2 6 27.64 82.7291 11 0.3697 0.2222 2 14 9 0 1 0
MEPEABr-10mM-20T-1-241-Re 1137.35 24.22 79.64 21.93 10 20 216.1203 1 1 2 6 27.64 82.7291 11 0.3697 0.2222 2 14 9 0 1 0
MEPEABr-10mM-20T-1-242-Re 1137.92 24.18 78.78 21.68 10 20 216.1203 1 1 2 6 27.64 82.7291 11 0.3697 0.2222 2 14 9 0 1 0
MEPEABr-10mM-20T-1-243-Re 1143.89 24.52 79.04 22.17 10 20 216.1203 1 1 2 6 27.64 82.7291 11 0.3697 0.2222 2 14 9 0 1 0
MEPEABr-10mM-20T-1-244-Re 1150.34 24.5 76.45 21.54 10 20 216.1203 1 1 2 6 27.64 82.7291 11 0.3697 0.2222 2 14 9 0 1 0
MEPEABr-10mM-20T-1-245-Re 1151.71 24.27 74.63 20.86 10 20 216.1203 1 1 2 6 27.64 82.7291 11 0.3697 0.2222 2 14 9 0 1 0
MEPEABr-10mM-20T-1-246-Re 1133.08 24.4 76.72 21.21 10 20 216.1203 1 1 2 6 27.64 82.7291 11 0.3697 0.2222 2 14 9 0 1 0
MEPEABr-10mM-20T-1-247-Re 1127.51 24.37 76.33 20.98 10 20 216.1203 1 1 2 6 27.64 82.7291 11 0.3697 0.2222 2 14 9 0 1 0
MEPEABr-10mM-20T-1-248-Re 1126.04 24.11 75.1 20.39 10 20 216.1203 1 1 2 6 27.64 82.7291 11 0.3697 0.2222 2 14 9 0 1 0
MEPEABr-10mM-20T-2-250-Re 1108.11 20.72 74.93 17.21 10 20 216.1203 1 1 2 6 27.64 82.7291 11 0.3697 0.2222 2 14 9 0 1 0
MEPEABr-10mM-20T-2-251-Re 1136.88 21.26 79.79 19.29 10 20 216.1203 1 1 2 6 27.64 82.7291 11 0.3697 0.2222 2 14 9 0 1 0
MEPEABr-10mM-20T-2-252-Re 1118.13 21.52 78.85 18.97 10 20 216.1203 1 1 2 6 27.64 82.7291 11 0.3697 0.2222 2 14 9 0 1 0
MEPEABr-10mM-20T-2-253-Re 1114.86 22.1 77.92 19.2 10 20 216.1203 1 1 2 6 27.64 82.7291 11 0.3697 0.2222 2 14 9 0 1 0
MEPEABr-10mM-20T-2-254-Re 1142.11 21.82 79.43 19.8 10 20 216.1203 1 1 2 6 27.64 82.7291 11 0.3697 0.2222 2 14 9 0 1 0
MEPEABr-10mM-20T-2-255-Re 1138.55 21.61 80.73 19.86 10 20 216.1203 1 1 2 6 27.64 82.7291 11 0.3697 0.2222 2 14 9 0 1 0
MEPEABr-10mM-20T-2-256-Re 1133.59 21.42 79.57 19.32 10 20 216.1203 1 1 2 6 27.64 82.7291 11 0.3697 0.2222 2 14 9 0 1 0
MEPEABr-10mM-20T-3-257-Re 1100.03 23.82 74.97 19.64 10 20 216.1203 1 1 2 6 27.64 82.7291 11 0.3697 0.2222 2 14 9 0 1 0
MEPEABr-10mM-20T-3-259-Re 1084.99 24.28 75.08 19.78 10 20 216.1203 1 1 2 6 27.64 82.7291 11 0.3697 0.2222 2 14 9 0 1 0
MEPEABr-10mM-20T-3-262-Re 1100.79 24.41 79.2 21.28 10 20 216.1203 1 1 2 6 27.64 82.7291 11 0.3697 0.2222 2 14 9 0 1 0
MEPEABr-10mM-20T-3-263-Re 1047.28 24.08 46.39 11.7 10 20 216.1203 1 1 2 6 27.64 82.7291 11 0.3697 0.2222 2 14 9 0 1 0
MEPEABr-10mM-20T-3-264-Re 1092.27 24.44 79.02 21.09 10 20 216.1203 1 1 2 6 27.64 82.7291 11 0.3697 0.2222 2 14 9 0 1 0
MEPEABr-10mM-100T-1-265-Re 1138.16 24.14 76.47 21.01 10 100 216.1203 1 1 2 6 27.64 82.7291 11 0.3697 0.2222 2 14 9 0 1 0
MEPEABr-10mM-100T-1-266-Re 1139.37 24.25 76.71 21.19 10 100 216.1203 1 1 2 6 27.64 82.7291 11 0.3697 0.2222 2 14 9 0 1 0
MEPEABr-10mM-100T-1-267-Re 1135.8 24.56 76.8 21.42 10 100 216.1203 1 1 2 6 27.64 82.7291 11 0.3697 0.2222 2 14 9 0 1 0
MEPEABr-10mM-100T-1-268-Re 1124.12 24.46 73.38 20.18 10 100 216.1203 1 1 2 6 27.64 82.7291 11 0.3697 0.2222 2 14 9 0 1 0
MEPEABr-10mM-100T-1-269-Re 1131.87 24.43 74.41 20.57 10 100 216.1203 1 1 2 6 27.64 82.7291 11 0.3697 0.2222 2 14 9 0 1 0
MEPEABr-10mM-100T-1-270-Re 1138.5 24.64 76.94 21.58 10 100 216.1203 1 1 2 6 27.64 82.7291 11 0.3697 0.2222 2 14 9 0 1 0
MEPEABr-10mM-100T-1-271-Re 1131.69 24.53 76.01 21.1 10 100 216.1203 1 1 2 6 27.64 82.7291 11 0.3697 0.2222 2 14 9 0 1 0
MEPEABr-10mM-100T-1-272-Re 1118.34 24.26 72.78 19.75 10 100 216.1203 1 1 2 6 27.64 82.7291 11 0.3697 0.2222 2 14 9 0 1 0
MEPEABr-10mM-100T-2-273-Re 1138.02 24.3 77.8 21.52 10 100 216.1203 1 1 2 6 27.64 82.7291 11 0.3697 0.2222 2 14 9 0 1 0
MEPEABr-10mM-100T-2-274-Re 1146.26 24.25 78.65 21.86 10 100 216.1203 1 1 2 6 27.64 82.7291 11 0.3697 0.2222 2 14 9 0 1 0
MEPEABr-10mM-100T-2-275-Re 1145.65 24.49 77.14 21.64 10 100 216.1203 1 1 2 6 27.64 82.7291 11 0.3697 0.2222 2 14 9 0 1 0
MEPEABr-10mM-100T-2-276-Re 1119.26 24.23 71.9 19.5 10 100 216.1203 1 1 2 6 27.64 82.7291 11 0.3697 0.2222 2 14 9 0 1 0
MEPEABr-10mM-100T-2-277-Re 1141.88 24.4 77.25 21.52 10 100 216.1203 1 1 2 6 27.64 82.7291 11 0.3697 0.2222 2 14 9 0 1 0
MEPEABr-10mM-100T-2-278-Re 1139.64 24.51 77.32 21.6 10 100 216.1203 1 1 2 6 27.64 82.7291 11 0.3697 0.2222 2 14 9 0 1 0
MEPEABr-10mM-100T-2-279-Re 1138.17 24.54 77.58 21.67 10 100 216.1203 1 1 2 6 27.64 82.7291 11 0.3697 0.2222 2 14 9 0 1 0
MEPEABr-10mM-100T-2-280-Re 1133.25 24.55 77.72 21.62 10 100 216.1203 1 1 2 6 27.64 82.7291 11 0.3697 0.2222 2 14 9 0 1 0
MEPEABr-10mM-100T-3-281-Re 1119.83 23.86 77.62 20.74 10 100 216.1203 1 1 2 6 27.64 82.7291 11 0.3697 0.2222 2 14 9 0 1 0
MEPEABr-10mM-100T-3-282-Re 1117.92 23.9 78.06 20.86 10 100 216.1203 1 1 2 6 27.64 82.7291 11 0.3697 0.2222 2 14 9 0 1 0
MEPEABr-10mM-100T-3-283-Re 1121.43 24.23 78.23 21.26 10 100 216.1203 1 1 2 6 27.64 82.7291 11 0.3697 0.2222 2 14 9 0 1 0
MEPEABr-10mM-100T-3-284-Re 1123.28 24.18 75.81 20.59 10 100 216.1203 1 1 2 6 27.64 82.7291 11 0.3697 0.2222 2 14 9 0 1 0
MEPEABr-10mM-100T-3-285-Re 1132.15 24.1 77.11 21.04 10 100 216.1203 1 1 2 6 27.64 82.7291 11 0.3697 0.2222 2 14 9 0 1 0
MEPEABr-10mM-100T-3-286-Re 1129.13 24.3 78.57 21.55 10 100 216.1203 1 1 2 6 27.64 82.7291 11 0.3697 0.2222 2 14 9 0 1 0
MEPEABr-10mM-100T-3-287-Re 1114.44 24.21 72.53 19.57 10 100 216.1203 1 1 2 6 27.64 82.7291 11 0.3697 0.2222 2 14 9 0 1 0
MEPEABr-10mM-100T-3-288-Re 1131.7 24.24 77.58 21.28 10 100 216.1203 1 1 2 6 27.64 82.7291 11 0.3697 0.2222 2 14 9 0 1 0
MEPEABr-5mM-20T-1-290-Re 1109.53 22.28 79.77 19.72 5 20 216.1203 1 1 2 6 27.64 82.7291 11 0.3697 0.2222 2 14 9 0 1 0
MEPEABr-5mM-20T-1-291-Re 1122.06 22.8 81.07 20.74 5 20 216.1203 1 1 2 6 27.64 82.7291 11 0.3697 0.2222 2 14 9 0 1 0
MEPEABr-5mM-20T-1-292-Re 1128.88 22.82 78.51 20.23 5 20 216.1203 1 1 2 6 27.64 82.7291 11 0.3697 0.2222 2 14 9 0 1 0
MEPEABr-5mM-20T-1-293-Re 1140.46 22.95 59.23 15.51 5 20 216.1203 1 1 2 6 27.64 82.7291 11 0.3697 0.2222 2 14 9 0 1 0
MEPEABr-5mM-20T-1-294-Re 1132.73 22.92 80.94 21.01 5 20 216.1203 1 1 2 6 27.64 82.7291 11 0.3697 0.2222 2 14 9 0 1 0
MEPEABr-5mM-20T-1-295-Re 1133.31 22.67 80.68 20.73 5 20 216.1203 1 1 2 6 27.64 82.7291 11 0.3697 0.2222 2 14 9 0 1 0
MEPEABr-5mM-20T-1-296-Re 1136.55 22.5 80.95 20.7 5 20 216.1203 1 1 2 6 27.64 82.7291 11 0.3697 0.2222 2 14 9 0 1 0
MEPEABr-5mM-20T-2-297-Re 1113.67 23.93 77.93 20.77 5 20 216.1203 1 1 2 6 27.64 82.7291 11 0.3697 0.2222 2 14 9 0 1 0
MEPEABr-5mM-20T-2-298-Re 1124.35 24.04 79.41 21.46 5 20 216.1203 1 1 2 6 27.64 82.7291 11 0.3697 0.2222 2 14 9 0 1 0
MEPEABr-5mM-20T-2-299-Re 1125.1 24.23 79.49 21.67 5 20 216.1203 1 1 2 6 27.64 82.7291 11 0.3697 0.2222 2 14 9 0 1 0
MEPEABr-5mM-20T-2-302-Re 1124.08 24.56 78.79 21.75 5 20 216.1203 1 1 2 6 27.64 82.7291 11 0.3697 0.2222 2 14 9 0 1 0
MEPEABr-5mM-20T-2-303-Re 1111.45 24.38 75.65 20.5 5 20 216.1203 1 1 2 6 27.64 82.7291 11 0.3697 0.2222 2 14 9 0 1 0
MEPEABr-5mM-20T-2-304-Re 1127.2 24.43 76.86 21.17 5 20 216.1203 1 1 2 6 27.64 82.7291 11 0.3697 0.2222 2 14 9 0 1 0
MEPEABr-5mM-20T-3-305-Re 1086.41 24.19 64.85 17.05 5 20 216.1203 1 1 2 6 27.64 82.7291 11 0.3697 0.2222 2 14 9 0 1 0
MEPEABr-5mM-20T-3-306-Re 1138.51 24.26 78.47 21.67 5 20 216.1203 1 1 2 6 27.64 82.7291 11 0.3697 0.2222 2 14 9 0 1 0
MEPEABr-5mM-20T-3-307-Re 1146.45 24.38 80.32 22.45 5 20 216.1203 1 1 2 6 27.64 82.7291 11 0.3697 0.2222 2 14 9 0 1 0
MEPEABr-5mM-20T-3-308-Re 1133.02 24.62 73.15 20.4 5 20 216.1203 1 1 2 6 27.64 82.7291 11 0.3697 0.2222 2 14 9 0 1 0
MEPEABr-5mM-20T-3-309-Re 1142.42 24.55 79.96 22.43 5 20 216.1203 1 1 2 6 27.64 82.7291 11 0.3697 0.2222 2 14 9 0 1 0
MEPEABr-5mM-20T-3-310-Re 1137.99 24.7 80.44 22.62 5 20 216.1203 1 1 2 6 27.64 82.7291 11 0.3697 0.2222 2 14 9 0 1 0
MEPEABr-5mM-20T-3-311-Re 1132.22 24.75 80.63 22.59 5 20 216.1203 1 1 2 6 27.64 82.7291 11 0.3697 0.2222 2 14 9 0 1 0
MEPEABr-5mM-20T-3-312-Re 1126.41 24.69 81.42 22.65 5 20 216.1203 1 1 2 6 27.64 82.7291 11 0.3697 0.2222 2 14 9 0 1 0
MEPEABr-5mM-100T-1-313-Re 1146.7 23.74 80.88 22.02 5 100 216.1203 1 1 2 6 27.64 82.7291 11 0.3697 0.2222 2 14 9 0 1 0
MEPEABr-5mM-100T-1-314-Re 1146.87 23.6 65.38 17.7 5 100 216.1203 1 1 2 6 27.64 82.7291 11 0.3697 0.2222 2 14 9 0 1 0
MEPEABr-5mM-100T-1-315-Re 1135.98 23.9 76.27 20.7 5 100 216.1203 1 1 2 6 27.64 82.7291 11 0.3697 0.2222 2 14 9 0 1 0
MEPEABr-5mM-100T-1-316-Re 1139.73 23.9 76.97 20.97 5 100 216.1203 1 1 2 6 27.64 82.7291 11 0.3697 0.2222 2 14 9 0 1 0
MEPEABr-5mM-100T-1-317-Re 1137.48 23.98 77.41 21.12 5 100 216.1203 1 1 2 6 27.64 82.7291 11 0.3697 0.2222 2 14 9 0 1 0
MEPEABr-5mM-100T-1-318-Re 1127.69 24.06 76.42 20.73 5 100 216.1203 1 1 2 6 27.64 82.7291 11 0.3697 0.2222 2 14 9 0 1 0
MEPEABr-5mM-100T-1-319-Re 1124.83 24.02 73.6 19.88 5 100 216.1203 1 1 2 6 27.64 82.7291 11 0.3697 0.2222 2 14 9 0 1 0
MEPEABr-5mM-100T-2-321-Re 1133.62 22.09 79.12 19.81 5 100 216.1203 1 1 2 6 27.64 82.7291 11 0.3697 0.2222 2 14 9 0 1 0
MEPEABr-5mM-100T-2-322-Re 1133.56 21.91 79.04 19.63 5 100 216.1203 1 1 2 6 27.64 82.7291 11 0.3697 0.2222 2 14 9 0 1 0
MEPEABr-5mM-100T-2-323-Re 1136.99 22.0 79.27 19.83 5 100 216.1203 1 1 2 6 27.64 82.7291 11 0.3697 0.2222 2 14 9 0 1 0
MEPEABr-5mM-100T-2-324-Re 1139.41 21.6 76.28 18.77 5 100 216.1203 1 1 2 6 27.64 82.7291 11 0.3697 0.2222 2 14 9 0 1 0
MEPEABr-5mM-100T-2-325-Re 1141.85 23.61 77.36 20.86 5 100 216.1203 1 1 2 6 27.64 82.7291 11 0.3697 0.2222 2 14 9 0 1 0
MEPEABr-5mM-100T-2-326-Re 1136.95 23.73 79.29 21.39 5 100 216.1203 1 1 2 6 27.64 82.7291 11 0.3697 0.2222 2 14 9 0 1 0
MEPEABr-5mM-100T-2-327-Re 1135.12 23.76 79.75 21.51 5 100 216.1203 1 1 2 6 27.64 82.7291 11 0.3697 0.2222 2 14 9 0 1 0
MEPEABr-5mM-100T-2-328-Re 1137.23 23.68 79.48 21.4 5 100 216.1203 1 1 2 6 27.64 82.7291 11 0.3697 0.2222 2 14 9 0 1 0
MEPEABr-5mM-100T-3-329-Re 1115.49 22.05 80.29 19.75 5 100 216.1203 1 1 2 6 27.64 82.7291 11 0.3697 0.2222 2 14 9 0 1 0
MEPEABr-5mM-100T-3-330-Re 1120.68 22.34 80.55 20.17 5 100 216.1203 1 1 2 6 27.64 82.7291 11 0.3697 0.2222 2 14 9 0 1 0
MEPEABr-5mM-100T-3-331-Re 1123.1 22.61 80.01 20.32 5 100 216.1203 1 1 2 6 27.64 82.7291 11 0.3697 0.2222 2 14 9 0 1 0
MEPEABr-5mM-100T-3-332-Re 1133.89 22.92 80.16 20.83 5 100 216.1203 1 1 2 6 27.64 82.7291 11 0.3697 0.2222 2 14 9 0 1 0
MEPEABr-5mM-100T-3-333-Re 1133.0 22.95 77.42 20.13 5 100 216.1203 1 1 2 6 27.64 82.7291 11 0.3697 0.2222 2 14 9 0 1 0
MEPEABr-5mM-100T-3-334-Re 1134.64 22.91 79.98 20.79 5 100 216.1203 1 1 2 6 27.64 82.7291 11 0.3697 0.2222 2 14 9 0 1 0
MEPEABr-5mM-100T-3-335-Re 1133.81 22.74 79.47 20.49 5 100 216.1203 1 1 2 6 27.64 82.7291 11 0.3697 0.2222 2 14 9 0 1 0
MEPEABr-5mM-100T-3-336-Re 1133.37 22.66 79.94 20.53 5 100 216.1203 1 1 2 6 27.64 82.7291 11 0.3697 0.2222 2 14 9 0 1 0
MEPEACl-15mM-20T-1-337-Re 1128.74 23.64 81.87 21.85 15 20 171.6693 1 1 2 6 27.64 82.7291 11 0.2065 0.2222 2 14 9 1 0 0
MEPEACl-15mM-20T-1-338-Re 1129.86 23.65 81.29 21.72 15 20 171.6693 1 1 2 6 27.64 82.7291 11 0.2065 0.2222 2 14 9 1 0 0
MEPEACl-15mM-20T-1-339-Re 1133.91 23.99 81.2 22.09 15 20 171.6693 1 1 2 6 27.64 82.7291 11 0.2065 0.2222 2 14 9 1 0 0
MEPEACl-15mM-20T-1-340-Re 1144.37 24.06 80.84 22.25 15 20 171.6693 1 1 2 6 27.64 82.7291 11 0.2065 0.2222 2 14 9 1 0 0
MEPEACl-15mM-20T-1-341-Re 1146.18 24.05 80.27 22.13 15 20 171.6693 1 1 2 6 27.64 82.7291 11 0.2065 0.2222 2 14 9 1 0 0
MEPEACl-15mM-20T-1-342-Re 1140.47 24.1 81.48 22.4 15 20 171.6693 1 1 2 6 27.64 82.7291 11 0.2065 0.2222 2 14 9 1 0 0
MEPEACl-15mM-20T-1-343-Re 1137.09 24.02 81.73 22.32 15 20 171.6693 1 1 2 6 27.64 82.7291 11 0.2065 0.2222 2 14 9 1 0 0
MEPEACl-15mM-20T-1-344-Re 1135.05 23.85 80.16 21.7 15 20 171.6693 1 1 2 6 27.64 82.7291 11 0.2065 0.2222 2 14 9 1 0 0
MEPEACl-15mM-20T-2-345-Re 1136.84 20.92 82.32 19.58 15 20 171.6693 1 1 2 6 27.64 82.7291 11 0.2065 0.2222 2 14 9 1 0 0
MEPEACl-15mM-20T-2-346-Re 1134.79 20.89 80.82 19.16 15 20 171.6693 1 1 2 6 27.64 82.7291 11 0.2065 0.2222 2 14 9 1 0 0
MEPEACl-15mM-20T-2-347-Re 1137.55 20.94 81.96 19.52 15 20 171.6693 1 1 2 6 27.64 82.7291 11 0.2065 0.2222 2 14 9 1 0 0
MEPEACl-15mM-20T-2-348-Re 1142.38 20.77 81.78 19.4 15 20 171.6693 1 1 2 6 27.64 82.7291 11 0.2065 0.2222 2 14 9 1 0 0
MEPEACl-15mM-20T-2-349-Re 1143.42 20.95 81.04 19.42 15 20 171.6693 1 1 2 6 27.64 82.7291 11 0.2065 0.2222 2 14 9 1 0 0
MEPEACl-15mM-20T-2-351-Re 1136.38 21.15 81.76 19.65 15 20 171.6693 1 1 2 6 27.64 82.7291 11 0.2065 0.2222 2 14 9 1 0 0
MEPEACl-15mM-20T-3-353-Re 1141.13 23.1 82.09 21.64 15 20 171.6693 1 1 2 6 27.64 82.7291 11 0.2065 0.2222 2 14 9 1 0 0
MEPEACl-15mM-20T-3-354-Re 1141.55 22.96 81.91 21.47 15 20 171.6693 1 1 2 6 27.64 82.7291 11 0.2065 0.2222 2 14 9 1 0 0
MEPEACl-15mM-20T-3-355-Re 1148.79 23.17 81.27 21.63 15 20 171.6693 1 1 2 6 27.64 82.7291 11 0.2065 0.2222 2 14 9 1 0 0
MEPEACl-15mM-20T-3-356-Re 1153.32 23.02 80.9 21.48 15 20 171.6693 1 1 2 6 27.64 82.7291 11 0.2065 0.2222 2 14 9 1 0 0
