Repository: MattiaSpider-SIMaP/PVSquared2

File: ML_for_FAPbI3_passivation/DATA/1&2&5-Rev&For-Clean(Voc-1000)_ML.txt (part 3 of 7)
DeviceName Voc(mV) Isc/(mA/cm2) FF(%) PCE(%) Concentration(mM) Annealing_T(°C) Molecular_Weight(u) Hydrogen_Bond_Donor_Count Hydrogen_Bond_Acceptor_Count Rotatable_Bond_Count Rigid_Bond_Count Topological_Polar_Surface_Area Complexity Heavy_Atom_Count Halide_fraction Heteroatom_carbon_ratio Heteroatom_count H_Count C_Count Cl_Count Br_Count I_Count
MEPEACl-15mM-20T-3-357-Re 1123.51 23.8 74.03 19.79 15 20 171.6693 1 1 2 6 27.64 82.7291 11 0.2065 0.2222 2 14 9 1 0 0
MEPEACl-15mM-20T-3-358-Re 1153.01 24.06 81.64 22.64 15 20 171.6693 1 1 2 6 27.64 82.7291 11 0.2065 0.2222 2 14 9 1 0 0
MEPEACl-15mM-20T-3-359-Re 1150.32 23.98 81.79 22.56 15 20 171.6693 1 1 2 6 27.64 82.7291 11 0.2065 0.2222 2 14 9 1 0 0
MEPEACl-15mM-20T-3-360-Re 1145.94 23.93 80.61 22.11 15 20 171.6693 1 1 2 6 27.64 82.7291 11 0.2065 0.2222 2 14 9 1 0 0
MEPEACl-15mM-100T-1-361-Re 1129.95 23.1 81.44 21.26 15 100 171.6693 1 1 2 6 27.64 82.7291 11 0.2065 0.2222 2 14 9 1 0 0
MEPEACl-15mM-100T-1-362-Re 1132.53 22.92 81.48 21.15 15 100 171.6693 1 1 2 6 27.64 82.7291 11 0.2065 0.2222 2 14 9 1 0 0
MEPEACl-15mM-100T-1-363-Re 1135.53 22.96 81.4 21.22 15 100 171.6693 1 1 2 6 27.64 82.7291 11 0.2065 0.2222 2 14 9 1 0 0
MEPEACl-15mM-100T-1-364-Re 1143.23 22.82 81.15 21.17 15 100 171.6693 1 1 2 6 27.64 82.7291 11 0.2065 0.2222 2 14 9 1 0 0
MEPEACl-15mM-100T-1-365-Re 1143.59 22.67 80.17 20.79 15 100 171.6693 1 1 2 6 27.64 82.7291 11 0.2065 0.2222 2 14 9 1 0 0
MEPEACl-15mM-100T-1-366-Re 1129.31 22.74 76.75 19.71 15 100 171.6693 1 1 2 6 27.64 82.7291 11 0.2065 0.2222 2 14 9 1 0 0
MEPEACl-15mM-100T-1-367-Re 1139.72 23.18 80.82 21.35 15 100 171.6693 1 1 2 6 27.64 82.7291 11 0.2065 0.2222 2 14 9 1 0 0
MEPEACl-15mM-100T-1-368-Re 1136.97 23.01 80.08 20.95 15 100 171.6693 1 1 2 6 27.64 82.7291 11 0.2065 0.2222 2 14 9 1 0 0
MEPEACl-15mM-100T-2-369-Re 1144.9 20.64 81.48 19.26 15 100 171.6693 1 1 2 6 27.64 82.7291 11 0.2065 0.2222 2 14 9 1 0 0
MEPEACl-15mM-100T-2-370-Re 1145.67 20.51 81.12 19.06 15 100 171.6693 1 1 2 6 27.64 82.7291 11 0.2065 0.2222 2 14 9 1 0 0
MEPEACl-15mM-100T-2-371-Re 1143.29 20.46 80.39 18.81 15 100 171.6693 1 1 2 6 27.64 82.7291 11 0.2065 0.2222 2 14 9 1 0 0
MEPEACl-15mM-100T-2-372-Re 1133.16 20.21 78.53 17.99 15 100 171.6693 1 1 2 6 27.64 82.7291 11 0.2065 0.2222 2 14 9 1 0 0
MEPEACl-15mM-100T-2-373-Re 1132.18 21.13 78.36 18.74 15 100 171.6693 1 1 2 6 27.64 82.7291 11 0.2065 0.2222 2 14 9 1 0 0
MEPEACl-15mM-100T-2-374-Re 1135.28 21.36 79.21 19.21 15 100 171.6693 1 1 2 6 27.64 82.7291 11 0.2065 0.2222 2 14 9 1 0 0
MEPEACl-15mM-100T-2-375-Re 1133.94 21.35 79.64 19.28 15 100 171.6693 1 1 2 6 27.64 82.7291 11 0.2065 0.2222 2 14 9 1 0 0
MEPEACl-15mM-100T-3-377-Re 1151.19 23.62 81.66 22.2 15 100 171.6693 1 1 2 6 27.64 82.7291 11 0.2065 0.2222 2 14 9 1 0 0
MEPEACl-15mM-100T-3-378-Re 1135.74 23.38 75.31 19.99 15 100 171.6693 1 1 2 6 27.64 82.7291 11 0.2065 0.2222 2 14 9 1 0 0
MEPEACl-15mM-100T-3-379-Re 1145.09 23.88 80.89 22.12 15 100 171.6693 1 1 2 6 27.64 82.7291 11 0.2065 0.2222 2 14 9 1 0 0
MEPEACl-15mM-100T-3-380-Re 1135.56 23.77 78.04 21.06 15 100 171.6693 1 1 2 6 27.64 82.7291 11 0.2065 0.2222 2 14 9 1 0 0
MEPEACl-15mM-100T-3-381-Re 1138.32 24.0 78.1 21.34 15 100 171.6693 1 1 2 6 27.64 82.7291 11 0.2065 0.2222 2 14 9 1 0 0
MEPEACl-15mM-100T-3-382-Re 1142.62 23.95 79.86 21.85 15 100 171.6693 1 1 2 6 27.64 82.7291 11 0.2065 0.2222 2 14 9 1 0 0
MEPEACl-15mM-100T-3-383-Re 1140.31 24.02 79.74 21.84 15 100 171.6693 1 1 2 6 27.64 82.7291 11 0.2065 0.2222 2 14 9 1 0 0
MEPEACl-15mM-100T-3-384-Re 1132.79 23.96 77.64 21.08 15 100 171.6693 1 1 2 6 27.64 82.7291 11 0.2065 0.2222 2 14 9 1 0 0
MEPEACl-10mM-20T-1-385-Re 1151.58 22.23 68.53 17.54 10 20 171.6693 1 1 2 6 27.64 82.7291 11 0.2065 0.2222 2 14 9 1 0 0
MEPEACl-10mM-20T-1-386-Re 1144.71 22.23 75.18 19.13 10 20 171.6693 1 1 2 6 27.64 82.7291 11 0.2065 0.2222 2 14 9 1 0 0
MEPEACl-10mM-20T-1-387-Re 1144.69 22.2 71.39 18.14 10 20 171.6693 1 1 2 6 27.64 82.7291 11 0.2065 0.2222 2 14 9 1 0 0
MEPEACl-10mM-20T-1-388-Re 1134.2 21.76 57.44 14.18 10 20 171.6693 1 1 2 6 27.64 82.7291 11 0.2065 0.2222 2 14 9 1 0 0
MEPEACl-10mM-20T-1-389-Re 1127.42 19.75 69.2 15.41 10 20 171.6693 1 1 2 6 27.64 82.7291 11 0.2065 0.2222 2 14 9 1 0 0
MEPEACl-10mM-20T-1-390-Re 1136.72 24.09 73.7 20.18 10 20 171.6693 1 1 2 6 27.64 82.7291 11 0.2065 0.2222 2 14 9 1 0 0
MEPEACl-10mM-20T-1-391-Re 1125.03 23.79 72.29 19.35 10 20 171.6693 1 1 2 6 27.64 82.7291 11 0.2065 0.2222 2 14 9 1 0 0
MEPEACl-10mM-20T-1-392-Re 1123.68 24.11 70.49 19.1 10 20 171.6693 1 1 2 6 27.64 82.7291 11 0.2065 0.2222 2 14 9 1 0 0
MEPEACl-10mM-20T-3-393-Re 1138.45 21.01 72.44 17.32 10 20 171.6693 1 1 2 6 27.64 82.7291 11 0.2065 0.2222 2 14 9 1 0 0
MEPEACl-10mM-20T-3-394-Re 1118.62 20.21 33.52 7.58 10 20 171.6693 1 1 2 6 27.64 82.7291 11 0.2065 0.2222 2 14 9 1 0 0
MEPEACl-10mM-20T-3-395-Re 1140.86 21.06 76.07 18.27 10 20 171.6693 1 1 2 6 27.64 82.7291 11 0.2065 0.2222 2 14 9 1 0 0
MEPEACl-10mM-20T-3-396-Re 1140.74 20.81 72.91 17.31 10 20 171.6693 1 1 2 6 27.64 82.7291 11 0.2065 0.2222 2 14 9 1 0 0
MEPEACl-10mM-20T-3-397-Re 1128.91 20.9 56.19 13.26 10 20 171.6693 1 1 2 6 27.64 82.7291 11 0.2065 0.2222 2 14 9 1 0 0
MEPEACl-10mM-20T-3-398-Re 1130.84 21.62 65.95 16.12 10 20 171.6693 1 1 2 6 27.64 82.7291 11 0.2065 0.2222 2 14 9 1 0 0
MEPEACl-10mM-20T-3-399-Re 1140.44 21.84 76.79 19.13 10 20 171.6693 1 1 2 6 27.64 82.7291 11 0.2065 0.2222 2 14 9 1 0 0
MEPEACl-10mM-100T-1-401-Re 1113.47 22.47 52.24 13.07 10 100 171.6693 1 1 2 6 27.64 82.7291 11 0.2065 0.2222 2 14 9 1 0 0
MEPEACl-10mM-100T-1-402-Re 1118.43 22.8 58.55 14.93 10 100 171.6693 1 1 2 6 27.64 82.7291 11 0.2065 0.2222 2 14 9 1 0 0
MEPEACl-10mM-100T-1-403-Re 1087.76 15.85 36.04 6.21 10 100 171.6693 1 1 2 6 27.64 82.7291 11 0.2065 0.2222 2 14 9 1 0 0
MEPEACl-10mM-100T-1-404-Re 1067.89 11.97 33.22 4.25 10 100 171.6693 1 1 2 6 27.64 82.7291 11 0.2065 0.2222 2 14 9 1 0 0
MEPEACl-10mM-100T-1-405-Re 1068.12 12.12 35.42 4.59 10 100 171.6693 1 1 2 6 27.64 82.7291 11 0.2065 0.2222 2 14 9 1 0 0
MEPEACl-10mM-100T-1-406-Re 1060.16 11.9 31.65 3.99 10 100 171.6693 1 1 2 6 27.64 82.7291 11 0.2065 0.2222 2 14 9 1 0 0
MEPEACl-10mM-100T-1-407-Re 1077.7 16.77 40.04 7.23 10 100 171.6693 1 1 2 6 27.64 82.7291 11 0.2065 0.2222 2 14 9 1 0 0
MEPEACl-10mM-100T-1-408-Re 1085.17 21.79 49.83 11.78 10 100 171.6693 1 1 2 6 27.64 82.7291 11 0.2065 0.2222 2 14 9 1 0 0
MEPEACl-10mM-100T-2-409-Re 1134.46 17.64 46.05 9.22 10 100 171.6693 1 1 2 6 27.64 82.7291 11 0.2065 0.2222 2 14 9 1 0 0
MEPEACl-10mM-100T-2-410-Re 1142.68 21.89 71.75 17.95 10 100 171.6693 1 1 2 6 27.64 82.7291 11 0.2065 0.2222 2 14 9 1 0 0
MEPEACl-10mM-100T-2-411-Re 1121.33 19.76 51.62 11.44 10 100 171.6693 1 1 2 6 27.64 82.7291 11 0.2065 0.2222 2 14 9 1 0 0
MEPEACl-10mM-100T-2-412-Re 1106.67 20.79 51.82 11.92 10 100 171.6693 1 1 2 6 27.64 82.7291 11 0.2065 0.2222 2 14 9 1 0 0
MEPEACl-10mM-100T-2-413-Re 1106.96 21.59 58.19 13.9 10 100 171.6693 1 1 2 6 27.64 82.7291 11 0.2065 0.2222 2 14 9 1 0 0
MEPEACl-10mM-100T-2-414-Re 1116.27 22.25 66.59 16.54 10 100 171.6693 1 1 2 6 27.64 82.7291 11 0.2065 0.2222 2 14 9 1 0 0
MEPEACl-10mM-100T-2-415-Re 1098.93 20.58 51.92 11.74 10 100 171.6693 1 1 2 6 27.64 82.7291 11 0.2065 0.2222 2 14 9 1 0 0
MEPEACl-10mM-100T-2-416-Re 1089.61 19.28 45.92 9.65 10 100 171.6693 1 1 2 6 27.64 82.7291 11 0.2065 0.2222 2 14 9 1 0 0
MEPEACl-10mM-100T-3-417-Re 1053.36 5.44 21.13 1.21 10 100 171.6693 1 1 2 6 27.64 82.7291 11 0.2065 0.2222 2 14 9 1 0 0
MEPEACl-10mM-100T-3-418-Re 1119.33 18.63 48.96 10.21 10 100 171.6693 1 1 2 6 27.64 82.7291 11 0.2065 0.2222 2 14 9 1 0 0
MEPEACl-10mM-100T-3-419-Re 1124.6 20.82 54.25 12.7 10 100 171.6693 1 1 2 6 27.64 82.7291 11 0.2065 0.2222 2 14 9 1 0 0
MEPEACl-10mM-100T-3-420-Re 1109.32 18.96 46.88 9.86 10 100 171.6693 1 1 2 6 27.64 82.7291 11 0.2065 0.2222 2 14 9 1 0 0
MEPEACl-10mM-100T-3-421-Re 1133.81 23.91 68.08 18.45 10 100 171.6693 1 1 2 6 27.64 82.7291 11 0.2065 0.2222 2 14 9 1 0 0
MEPEACl-10mM-100T-3-422-Re 1113.49 23.42 61.21 15.96 10 100 171.6693 1 1 2 6 27.64 82.7291 11 0.2065 0.2222 2 14 9 1 0 0
MEPEACl-10mM-100T-3-423-Re 1113.63 23.65 78.98 20.8 10 100 171.6693 1 1 2 6 27.64 82.7291 11 0.2065 0.2222 2 14 9 1 0 0
MEPEACl-10mM-100T-3-424-Re 1113.58 22.82 67.96 17.27 10 100 171.6693 1 1 2 6 27.64 82.7291 11 0.2065 0.2222 2 14 9 1 0 0
MEPEACl-5mM-20T-1-425-Re 1147.87 23.91 78.7 21.6 5 20 171.6693 1 1 2 6 27.64 82.7291 11 0.2065 0.2222 2 14 9 1 0 0
MEPEACl-5mM-20T-1-426-Re 1116.99 23.58 61.74 16.26 5 20 171.6693 1 1 2 6 27.64 82.7291 11 0.2065 0.2222 2 14 9 1 0 0
MEPEACl-5mM-20T-1-427-Re 1107.19 23.65 59.62 15.61 5 20 171.6693 1 1 2 6 27.64 82.7291 11 0.2065 0.2222 2 14 9 1 0 0
MEPEACl-5mM-20T-1-428-Re 1127.38 23.99 75.01 20.28 5 20 171.6693 1 1 2 6 27.64 82.7291 11 0.2065 0.2222 2 14 9 1 0 0
MEPEACl-5mM-20T-1-429-Re 1126.25 24.0 73.83 19.96 5 20 171.6693 1 1 2 6 27.64 82.7291 11 0.2065 0.2222 2 14 9 1 0 0
MEPEACl-5mM-20T-1-430-Re 1120.33 23.98 73.39 19.72 5 20 171.6693 1 1 2 6 27.64 82.7291 11 0.2065 0.2222 2 14 9 1 0 0
MEPEACl-5mM-20T-1-431-Re 1131.0 23.98 75.92 20.59 5 20 171.6693 1 1 2 6 27.64 82.7291 11 0.2065 0.2222 2 14 9 1 0 0
MEPEACl-5mM-20T-1-432-Re 1109.24 23.83 71.4 18.88 5 20 171.6693 1 1 2 6 27.64 82.7291 11 0.2065 0.2222 2 14 9 1 0 0
MEPEACl-5mM-20T-2-433-Re 1157.97 21.58 79.88 19.96 5 20 171.6693 1 1 2 6 27.64 82.7291 11 0.2065 0.2222 2 14 9 1 0 0
MEPEACl-5mM-20T-2-434-Re 1158.03 21.78 80.75 20.37 5 20 171.6693 1 1 2 6 27.64 82.7291 11 0.2065 0.2222 2 14 9 1 0 0
MEPEACl-5mM-20T-2-435-Re 1123.51 21.77 60.73 14.86 5 20 171.6693 1 1 2 6 27.64 82.7291 11 0.2065 0.2222 2 14 9 1 0 0
MEPEACl-5mM-20T-2-436-Re 1150.4 21.51 76.52 18.93 5 20 171.6693 1 1 2 6 27.64 82.7291 11 0.2065 0.2222 2 14 9 1 0 0
MEPEACl-5mM-20T-2-437-Re 1152.4 23.67 69.67 19.01 5 20 171.6693 1 1 2 6 27.64 82.7291 11 0.2065 0.2222 2 14 9 1 0 0
MEPEACl-5mM-20T-2-438-Re 1139.25 23.81 75.49 20.48 5 20 171.6693 1 1 2 6 27.64 82.7291 11 0.2065 0.2222 2 14 9 1 0 0
MEPEACl-5mM-20T-2-439-Re 1125.27 23.77 74.92 20.04 5 20 171.6693 1 1 2 6 27.64 82.7291 11 0.2065 0.2222 2 14 9 1 0 0
MEPEACl-5mM-20T-2-440-Re 1127.36 23.51 74.56 19.76 5 20 171.6693 1 1 2 6 27.64 82.7291 11 0.2065 0.2222 2 14 9 1 0 0
MEPEACl-5mM-20T-3-441-Re 1113.76 16.3 31.32 5.68 5 20 171.6693 1 1 2 6 27.64 82.7291 11 0.2065 0.2222 2 14 9 1 0 0
MEPEACl-5mM-20T-3-442-Re 1137.47 23.34 58.76 15.6 5 20 171.6693 1 1 2 6 27.64 82.7291 11 0.2065 0.2222 2 14 9 1 0 0
MEPEACl-5mM-20T-3-443-Re 1137.2 22.46 52.31 13.36 5 20 171.6693 1 1 2 6 27.64 82.7291 11 0.2065 0.2222 2 14 9 1 0 0
MEPEACl-5mM-20T-3-444-Re 1129.87 18.21 45.06 9.27 5 20 171.6693 1 1 2 6 27.64 82.7291 11 0.2065 0.2222 2 14 9 1 0 0
MEPEACl-5mM-20T-3-445-Re 1128.41 21.56 48.96 11.91 5 20 171.6693 1 1 2 6 27.64 82.7291 11 0.2065 0.2222 2 14 9 1 0 0
MEPEACl-5mM-20T-3-446-Re 1128.54 23.43 56.15 14.84 5 20 171.6693 1 1 2 6 27.64 82.7291 11 0.2065 0.2222 2 14 9 1 0 0
MEPEACl-5mM-20T-3-447-Re 1142.37 23.96 72.27 19.78 5 20 171.6693 1 1 2 6 27.64 82.7291 11 0.2065 0.2222 2 14 9 1 0 0
MEPEACl-5mM-20T-3-448-Re 1027.43 0.01 28.32 0.0 5 20 171.6693 1 1 2 6 27.64 82.7291 11 0.2065 0.2222 2 14 9 1 0 0
MEPEACl-5mM-100T-1-449-Re 1149.3 22.5 76.34 19.74 5 100 171.6693 1 1 2 6 27.64 82.7291 11 0.2065 0.2222 2 14 9 1 0 0
MEPEACl-5mM-100T-1-450-Re 1140.52 22.3 76.26 19.39 5 100 171.6693 1 1 2 6 27.64 82.7291 11 0.2065 0.2222 2 14 9 1 0 0
MEPEACl-5mM-100T-1-451-Re 1121.56 22.26 71.26 17.79 5 100 171.6693 1 1 2 6 27.64 82.7291 11 0.2065 0.2222 2 14 9 1 0 0
MEPEACl-5mM-100T-1-452-Re 1108.02 21.91 69.09 16.78 5 100 171.6693 1 1 2 6 27.64 82.7291 11 0.2065 0.2222 2 14 9 1 0 0
MEPEACl-5mM-100T-1-453-Re 1108.83 22.71 66.54 16.76 5 100 171.6693 1 1 2 6 27.64 82.7291 11 0.2065 0.2222 2 14 9 1 0 0
MEPEACl-5mM-100T-1-454-Re 1098.44 22.8 67.52 16.91 5 100 171.6693 1 1 2 6 27.64 82.7291 11 0.2065 0.2222 2 14 9 1 0 0
MEPEACl-5mM-100T-1-455-Re 1098.79 22.91 70.18 17.67 5 100 171.6693 1 1 2 6 27.64 82.7291 11 0.2065 0.2222 2 14 9 1 0 0
MEPEACl-5mM-100T-2-458-Re 1126.6 20.77 54.49 12.75 5 100 171.6693 1 1 2 6 27.64 82.7291 11 0.2065 0.2222 2 14 9 1 0 0
MEPEACl-5mM-100T-2-459-Re 1036.19 13.22 27.29 3.74 5 100 171.6693 1 1 2 6 27.64 82.7291 11 0.2065 0.2222 2 14 9 1 0 0
MEPEACl-5mM-100T-2-460-Re 1106.63 19.73 43.75 9.55 5 100 171.6693 1 1 2 6 27.64 82.7291 11 0.2065 0.2222 2 14 9 1 0 0
MEPEACl-5mM-100T-2-461-Re 1120.27 22.88 56.88 14.58 5 100 171.6693 1 1 2 6 27.64 82.7291 11 0.2065 0.2222 2 14 9 1 0 0
MEPEACl-5mM-100T-2-462-Re 1111.07 20.56 50.58 11.55 5 100 171.6693 1 1 2 6 27.64 82.7291 11 0.2065 0.2222 2 14 9 1 0 0
MEPEACl-5mM-100T-2-463-Re 1111.73 22.08 59.01 14.49 5 100 171.6693 1 1 2 6 27.64 82.7291 11 0.2065 0.2222 2 14 9 1 0 0
MEPEACl-5mM-100T-3-465-Re 1105.86 20.56 49.5 11.25 5 100 171.6693 1 1 2 6 27.64 82.7291 11 0.2065 0.2222 2 14 9 1 0 0
MEPEACl-5mM-100T-3-466-Re 1096.65 20.78 37.29 8.5 5 100 171.6693 1 1 2 6 27.64 82.7291 11 0.2065 0.2222 2 14 9 1 0 0
MEPEACl-5mM-100T-3-467-Re 1065.79 11.58 33.19 4.1 5 100 171.6693 1 1 2 6 27.64 82.7291 11 0.2065 0.2222 2 14 9 1 0 0
MEPEACl-5mM-100T-3-468-Re 1076.19 14.5 40.93 6.38 5 100 171.6693 1 1 2 6 27.64 82.7291 11 0.2065 0.2222 2 14 9 1 0 0
MEPEACl-5mM-100T-3-469-Re 1083.31 15.03 39.47 6.43 5 100 171.6693 1 1 2 6 27.64 82.7291 11 0.2065 0.2222 2 14 9 1 0 0
MEPEACl-5mM-100T-3-470-Re 1094.33 19.45 44.87 9.55 5 100 171.6693 1 1 2 6 27.64 82.7291 11 0.2065 0.2222 2 14 9 1 0 0
MEPEACl-5mM-100T-3-471-Re 1106.1 21.89 56.62 13.71 5 100 171.6693 1 1 2 6 27.64 82.7291 11 0.2065 0.2222 2 14 9 1 0 0
MEPEACl-5mM-100T-3-472-Re 1107.97 22.94 59.81 15.2 5 100 171.6693 1 1 2 6 27.64 82.7291 11 0.2065 0.2222 2 14 9 1 0 0
n-BAI-5mM-20T-1-49-For 1090.88 22.22 43.35 10.51 5 20 201.05 1 1 2 0 27.64 13.1194 6 0.6312 0.5 2 12 4 0 0 1
n-BAI-5mM-20T-1-50-For 1053.66 12.9 25.57 3.47 5 20 201.05 1 1 2 0 27.64 13.1194 6 0.6312 0.5 2 12 4 0 0 1
n-BAI-5mM-20T-1-51-For 1082.4 21.08 38.46 8.78 5 20 201.05 1 1 2 0 27.64 13.1194 6 0.6312 0.5 2 12 4 0 0 1
n-BAI-5mM-20T-1-52-For 1088.47 19.26 35.15 7.37 5 20 201.05 1 1 2 0 27.64 13.1194 6 0.6312 0.5 2 12 4 0 0 1
n-BAI-5mM-20T-1-53-For 1099.95 20.31 41.85 9.35 5 20 201.05 1 1 2 0 27.64 13.1194 6 0.6312 0.5 2 12 4 0 0 1
n-BAI-5mM-20T-1-54-For 1081.27 17.02 34.74 6.39 5 20 201.05 1 1 2 0 27.64 13.1194 6 0.6312 0.5 2 12 4 0 0 1
n-BAI-5mM-20T-1-55-For 1092.18 13.8 35.09 5.29 5 20 201.05 1 1 2 0 27.64 13.1194 6 0.6312 0.5 2 12 4 0 0 1
n-BAI-5mM-20T-1-56-For 1099.4 22.13 45.82 11.15 5 20 201.05 1 1 2 0 27.64 13.1194 6 0.6312 0.5 2 12 4 0 0 1
n-BAI-5mM-20T-2-57-For 1069.24 15.54 39.2 6.51 5 20 201.05 1 1 2 0 27.64 13.1194 6 0.6312 0.5 2 12 4 0 0 1
n-BAI-5mM-20T-2-58-For 1074.59 13.41 34.97 5.04 5 20 201.05 1 1 2 0 27.64 13.1194 6 0.6312 0.5 2 12 4 0 0 1
n-BAI-5mM-20T-2-59-For 1086.12 18.78 41.93 8.55 5 20 201.05 1 1 2 0 27.64 13.1194 6 0.6312 0.5 2 12 4 0 0 1
n-BAI-5mM-20T-2-60-For 1081.39 13.4 33.55 4.86 5 20 201.05 1 1 2 0 27.64 13.1194 6 0.6312 0.5 2 12 4 0 0 1
n-BAI-5mM-20T-2-61-For 1080.7 15.37 37.92 6.3 5 20 201.05 1 1 2 0 27.64 13.1194 6 0.6312 0.5 2 12 4 0 0 1
n-BAI-5mM-20T-2-62-For 1096.03 19.4 61.27 13.02 5 20 201.05 1 1 2 0 27.64 13.1194 6 0.6312 0.5 2 12 4 0 0 1
n-BAI-5mM-20T-2-63-For 1096.98 19.24 62.97 13.29 5 20 201.05 1 1 2 0 27.64 13.1194 6 0.6312 0.5 2 12 4 0 0 1
n-BAI-5mM-20T-2-64-For 1101.48 19.69 74.94 16.25 5 20 201.05 1 1 2 0 27.64 13.1194 6 0.6312 0.5 2 12 4 0 0 1
n-BAI-5mM-20T-3-65-For 1098.73 22.02 54.77 13.25 5 20 201.05 1 1 2 0 27.64 13.1194 6 0.6312 0.5 2 12 4 0 0 1
n-BAI-5mM-20T-3-66-For 1093.12 22.0 45.36 10.91 5 20 201.05 1 1 2 0 27.64 13.1194 6 0.6312 0.5 2 12 4 0 0 1
n-BAI-5mM-20T-3-67-For 1097.02 21.85 47.73 11.44 5 20 201.05 1 1 2 0 27.64 13.1194 6 0.6312 0.5 2 12 4 0 0 1
n-BAI-5mM-20T-3-68-For 1085.95 22.04 43.8 10.49 5 20 201.05 1 1 2 0 27.64 13.1194 6 0.6312 0.5 2 12 4 0 0 1
n-BAI-5mM-20T-3-69-For 1093.18 20.87 44.99 10.26 5 20 201.05 1 1 2 0 27.64 13.1194 6 0.6312 0.5 2 12 4 0 0 1
n-BAI-5mM-20T-3-70-For 1096.47 21.87 54.43 13.05 5 20 201.05 1 1 2 0 27.64 13.1194 6 0.6312 0.5 2 12 4 0 0 1
n-BAI-5mM-20T-3-71-For 1098.17 22.15 68.68 16.7 5 20 201.05 1 1 2 0 27.64 13.1194 6 0.6312 0.5 2 12 4 0 0 1
n-BAI-5mM-20T-3-72-For 1078.39 21.61 70.01 16.31 5 20 201.05 1 1 2 0 27.64 13.1194 6 0.6312 0.5 2 12 4 0 0 1
n-BAI-5mM-100T-1-73-For 1065.02 22.19 60.78 14.37 5 100 201.05 1 1 2 0 27.64 13.1194 6 0.6312 0.5 2 12 4 0 0 1
n-BAI-5mM-100T-1-74-For 1083.06 22.62 75.25 18.43 5 100 201.05 1 1 2 0 27.64 13.1194 6 0.6312 0.5 2 12 4 0 0 1
n-BAI-5mM-100T-1-75-For 1103.38 21.42 56.23 13.29 5 100 201.05 1 1 2 0 27.64 13.1194 6 0.6312 0.5 2 12 4 0 0 1
n-BAI-5mM-100T-1-76-For 1077.23 17.15 34.9 6.45 5 100 201.05 1 1 2 0 27.64 13.1194 6 0.6312 0.5 2 12 4 0 0 1
n-BAI-5mM-100T-1-77-For 1067.49 15.88 36.9 6.25 5 100 201.05 1 1 2 0 27.64 13.1194 6 0.6312 0.5 2 12 4 0 0 1
n-BAI-5mM-100T-1-78-For 1073.01 14.78 39.86 6.32 5 100 201.05 1 1 2 0 27.64 13.1194 6 0.6312 0.5 2 12 4 0 0 1
n-BAI-5mM-100T-1-79-For 1050.71 20.31 67.22 14.34 5 100 201.05 1 1 2 0 27.64 13.1194 6 0.6312 0.5 2 12 4 0 0 1
n-BAI-5mM-100T-2-82-For 1080.39 22.06 50.34 12.0 5 100 201.05 1 1 2 0 27.64 13.1194 6 0.6312 0.5 2 12 4 0 0 1
n-BAI-5mM-100T-2-83-For 1066.05 20.99 43.5 9.74 5 100 201.05 1 1 2 0 27.64 13.1194 6 0.6312 0.5 2 12 4 0 0 1
n-BAI-5mM-100T-2-84-For 1059.71 17.95 37.9 7.21 5 100 201.05 1 1 2 0 27.64 13.1194 6 0.6312 0.5 2 12 4 0 0 1
n-BAI-5mM-100T-2-85-For 1058.13 22.44 41.44 9.84 5 100 201.05 1 1 2 0 27.64 13.1194 6 0.6312 0.5 2 12 4 0 0 1
n-BAI-5mM-100T-2-86-For 1060.72 22.34 42.78 10.14 5 100 201.05 1 1 2 0 27.64 13.1194 6 0.6312 0.5 2 12 4 0 0 1
n-BAI-5mM-100T-2-87-For 1058.74 23.72 55.14 13.85 5 100 201.05 1 1 2 0 27.64 13.1194 6 0.6312 0.5 2 12 4 0 0 1
n-BAI-5mM-100T-2-88-For 1050.02 23.59 63.37 15.69 5 100 201.05 1 1 2 0 27.64 13.1194 6 0.6312 0.5 2 12 4 0 0 1
n-BAI-5mM-100T-3-89-For 1085.36 15.42 41.45 6.94 5 100 201.05 1 1 2 0 27.64 13.1194 6 0.6312 0.5 2 12 4 0 0 1
n-BAI-5mM-100T-3-90-For 1082.85 13.74 39.65 5.9 5 100 201.05 1 1 2 0 27.64 13.1194 6 0.6312 0.5 2 12 4 0 0 1
n-BAI-5mM-100T-3-91-For 1028.02 11.56 30.79 3.66 5 100 201.05 1 1 2 0 27.64 13.1194 6 0.6312 0.5 2 12 4 0 0 1
n-BAI-5mM-100T-3-92-For 1095.46 14.69 43.82 7.05 5 100 201.05 1 1 2 0 27.64 13.1194 6 0.6312 0.5 2 12 4 0 0 1
n-BAI-5mM-100T-3-93-For 1070.08 15.41 35.5 5.86 5 100 201.05 1 1 2 0 27.64 13.1194 6 0.6312 0.5 2 12 4 0 0 1
n-BAI-5mM-100T-3-94-For 1069.38 21.21 45.54 10.33 5 100 201.05 1 1 2 0 27.64 13.1194 6 0.6312 0.5 2 12 4 0 0 1
n-BAI-5mM-100T-3-95-For 1060.37 21.88 47.55 11.03 5 100 201.05 1 1 2 0 27.64 13.1194 6 0.6312 0.5 2 12 4 0 0 1
n-BAI-5mM-100T-3-96-For 1058.08 21.73 48.05 11.05 5 100 201.05 1 1 2 0 27.64 13.1194 6 0.6312 0.5 2 12 4 0 0 1
n-BAI-10mM-20T-1-97-For 1097.83 17.15 41.97 7.9 10 20 201.05 1 1 2 0 27.64 13.1194 6 0.6312 0.5 2 12 4 0 0 1
n-BAI-10mM-20T-1-98-For 1079.97 12.98 33.59 4.71 10 20 201.05 1 1 2 0 27.64 13.1194 6 0.6312 0.5 2 12 4 0 0 1
n-BAI-10mM-20T-1-99-For 1077.87 12.03 33.61 4.36 10 20 201.05 1 1 2 0 27.64 13.1194 6 0.6312 0.5 2 12 4 0 0 1
n-BAI-10mM-20T-1-100-For 1084.46 16.25 41.6 7.33 10 20 201.05 1 1 2 0 27.64 13.1194 6 0.6312 0.5 2 12 4 0 0 1
n-BAI-10mM-20T-1-101-For 1072.58 11.94 35.22 4.51 10 20 201.05 1 1 2 0 27.64 13.1194 6 0.6312 0.5 2 12 4 0 0 1
n-BAI-10mM-20T-1-102-For 1082.07 15.59 40.24 6.79 10 20 201.05 1 1 2 0 27.64 13.1194 6 0.6312 0.5 2 12 4 0 0 1
n-BAI-10mM-20T-1-103-For 1082.05 14.87 38.91 6.26 10 20 201.05 1 1 2 0 27.64 13.1194 6 0.6312 0.5 2 12 4 0 0 1
n-BAI-10mM-20T-2-105-For 1098.12 16.25 48.12 8.59 10 20 201.05 1 1 2 0 27.64 13.1194 6 0.6312 0.5 2 12 4 0 0 1
n-BAI-10mM-20T-2-106-For 1098.71 16.01 44.38 7.81 10 20 201.05 1 1 2 0 27.64 13.1194 6 0.6312 0.5 2 12 4 0 0 1
n-BAI-10mM-20T-2-107-For 1104.36 14.49 43.8 7.01 10 20 201.05 1 1 2 0 27.64 13.1194 6 0.6312 0.5 2 12 4 0 0 1
n-BAI-10mM-20T-2-108-For 1088.58 11.17 35.71 4.34 10 20 201.05 1 1 2 0 27.64 13.1194 6 0.6312 0.5 2 12 4 0 0 1
n-BAI-10mM-20T-2-109-For 1063.97 9.13 30.41 2.95 10 20 201.05 1 1 2 0 27.64 13.1194 6 0.6312 0.5 2 12 4 0 0 1
n-BAI-10mM-20T-2-110-For 1101.0 16.74 40.65 7.49 10 20 201.05 1 1 2 0 27.64 13.1194 6 0.6312 0.5 2 12 4 0 0 1
n-BAI-10mM-20T-2-111-For 1091.17 13.64 39.59 5.89 10 20 201.05 1 1 2 0 27.64 13.1194 6 0.6312 0.5 2 12 4 0 0 1
n-BAI-10mM-20T-3-113-For 1092.56 19.19 51.94 10.89 10 20 201.05 1 1 2 0 27.64 13.1194 6 0.6312 0.5 2 12 4 0 0 1
n-BAI-10mM-20T-3-114-For 1100.36 19.25 53.01 11.23 10 20 201.05 1 1 2 0 27.64 13.1194 6 0.6312 0.5 2 12 4 0 0 1
n-BAI-10mM-20T-3-115-For 1100.97 19.34 50.71 10.8 10 20 201.05 1 1 2 0 27.64 13.1194 6 0.6312 0.5 2 12 4 0 0 1
n-BAI-10mM-20T-3-116-For 1089.91 14.4 43.4 6.81 10 20 201.05 1 1 2 0 27.64 13.1194 6 0.6312 0.5 2 12 4 0 0 1
n-BAI-10mM-20T-3-117-For 1088.93 17.69 46.22 8.9 10 20 201.05 1 1 2 0 27.64 13.1194 6 0.6312 0.5 2 12 4 0 0 1
n-BAI-10mM-20T-3-118-For 1052.16 14.61 36.45 5.6 10 20 201.05 1 1 2 0 27.64 13.1194 6 0.6312 0.5 2 12 4 0 0 1
n-BAI-10mM-20T-3-119-For 1091.1 18.68 46.48 9.47 10 20 201.05 1 1 2 0 27.64 13.1194 6 0.6312 0.5 2 12 4 0 0 1
n-BAI-10mM-100T-1-121-For 1061.2 13.09 38.64 5.37 10 100 201.05 1 1 2 0 27.64 13.1194 6 0.6312 0.5 2 12 4 0 0 1
n-BAI-10mM-100T-1-122-For 1067.3 12.51 39.44 5.27 10 100 201.05 1 1 2 0 27.64 13.1194 6 0.6312 0.5 2 12 4 0 0 1
n-BAI-10mM-100T-1-123-For 1081.7 11.92 40.81 5.26 10 100 201.05 1 1 2 0 27.64 13.1194 6 0.6312 0.5 2 12 4 0 0 1
n-BAI-10mM-100T-1-124-For 1068.83 10.03 36.47 3.91 10 100 201.05 1 1 2 0 27.64 13.1194 6 0.6312 0.5 2 12 4 0 0 1
n-BAI-10mM-100T-1-125-For 1060.87 12.83 38.44 5.23 10 100 201.05 1 1 2 0 27.64 13.1194 6 0.6312 0.5 2 12 4 0 0 1
n-BAI-10mM-100T-1-126-For 1065.08 14.29 38.65 5.88 10 100 201.05 1 1 2 0 27.64 13.1194 6 0.6312 0.5 2 12 4 0 0 1
n-BAI-10mM-100T-1-127-For 1060.7 13.59 40.48 5.84 10 100 201.05 1 1 2 0 27.64 13.1194 6 0.6312 0.5 2 12 4 0 0 1
n-BAI-10mM-100T-2-129-For 1041.35 9.46 33.2 3.27 10 100 201.05 1 1 2 0 27.64 13.1194 6 0.6312 0.5 2 12 4 0 0 1
n-BAI-10mM-100T-2-130-For 1086.25 15.92 50.01 8.65 10 100 201.05 1 1 2 0 27.64 13.1194 6 0.6312 0.5 2 12 4 0 0 1
n-BAI-10mM-100T-2-131-For 1076.24 13.22 41.77 5.94 10 100 201.05 1 1 2 0 27.64 13.1194 6 0.6312 0.5 2 12 4 0 0 1
n-BAI-10mM-100T-2-132-For 1078.12 14.81 46.5 7.43 10 100 201.05 1 1 2 0 27.64 13.1194 6 0.6312 0.5 2 12 4 0 0 1
n-BAI-10mM-100T-2-133-For 1076.72 13.37 41.46 5.97 10 100 201.05 1 1 2 0 27.64 13.1194 6 0.6312 0.5 2 12 4 0 0 1
n-BAI-10mM-100T-2-134-For 1067.53 15.38 40.54 6.65 10 100 201.05 1 1 2 0 27.64 13.1194 6 0.6312 0.5 2 12 4 0 0 1
n-BAI-10mM-100T-2-135-For 1087.3 16.47 49.09 8.79 10 100 201.05 1 1 2 0 27.64 13.1194 6 0.6312 0.5 2 12 4 0 0 1
n-BAI-10mM-100T-3-137-For 1076.05 18.88 47.36 9.62 10 100 201.05 1 1 2 0 27.64 13.1194 6 0.6312 0.5 2 12 4 0 0 1
n-BAI-10mM-100T-3-138-For 1086.63 15.71 44.86 7.66 10 100 201.05 1 1 2 0 27.64 13.1194 6 0.6312 0.5 2 12 4 0 0 1
n-BAI-10mM-100T-3-139-For 1074.78 12.97 36.36 5.07 10 100 201.05 1 1 2 0 27.64 13.1194 6 0.6312 0.5 2 12 4 0 0 1
n-BAI-10mM-100T-3-140-For 1074.25 13.92 37.74 5.64 10 100 201.05 1 1 2 0 27.64 13.1194 6 0.6312 0.5 2 12 4 0 0 1
n-BAI-10mM-100T-3-141-For 1079.45 17.31 43.08 8.05 10 100 201.05 1 1 2 0 27.64 13.1194 6 0.6312 0.5 2 12 4 0 0 1
n-BAI-10mM-100T-3-142-For 1073.5 17.47 39.31 7.37 10 100 201.05 1 1 2 0 27.64 13.1194 6 0.6312 0.5 2 12 4 0 0 1
n-BAI-10mM-100T-3-143-For 1076.03 19.07 47.69 9.78 10 100 201.05 1 1 2 0 27.64 13.1194 6 0.6312 0.5 2 12 4 0 0 1
n-BAI-10mM-100T-3-144-For 1070.74 20.1 56.13 12.08 10 100 201.05 1 1 2 0 27.64 13.1194 6 0.6312 0.5 2 12 4 0 0 1
n-BAI-15mM-20T-1-145-For 1091.75 19.95 33.88 7.38 15 20 201.05 1 1 2 0 27.64 13.1194 6 0.6312 0.5 2 12 4 0 0 1
n-BAI-15mM-20T-1-146-For 1078.06 17.94 30.34 5.87 15 20 201.05 1 1 2 0 27.64 13.1194 6 0.6312 0.5 2 12 4 0 0 1
n-BAI-15mM-20T-1-147-For 1114.1 22.65 46.8 11.81 15 20 201.05 1 1 2 0 27.64 13.1194 6 0.6312 0.5 2 12 4 0 0 1
n-BAI-15mM-20T-1-149-For 1096.96 13.81 30.19 4.57 15 20 201.05 1 1 2 0 27.64 13.1194 6 0.6312 0.5 2 12 4 0 0 1
n-BAI-15mM-20T-1-150-For 1095.85 17.84 32.51 6.36 15 20 201.05 1 1 2 0 27.64 13.1194 6 0.6312 0.5 2 12 4 0 0 1
n-BAI-15mM-20T-1-151-For 1103.05 18.35 39.76 8.05 15 20 201.05 1 1 2 0 27.64 13.1194 6 0.6312 0.5 2 12 4 0 0 1
n-BAI-15mM-20T-2-153-For 1097.32 17.93 40.94 8.06 15 20 201.05 1 1 2 0 27.64 13.1194 6 0.6312 0.5 2 12 4 0 0 1
n-BAI-15mM-20T-2-154-For 1033.15 11.18 29.82 3.44 15 20 201.05 1 1 2 0 27.64 13.1194 6 0.6312 0.5 2 12 4 0 0 1
n-BAI-15mM-20T-2-155-For 1117.98 13.94 47.99 7.48 15 20 201.05 1 1 2 0 27.64 13.1194 6 0.6312 0.5 2 12 4 0 0 1
n-BAI-15mM-20T-2-157-For 1087.78 10.42 36.83 4.17 15 20 201.05 1 1 2 0 27.64 13.1194 6 0.6312 0.5 2 12 4 0 0 1
n-BAI-15mM-20T-2-158-For 1096.16 13.43 38.01 5.6 15 20 201.05 1 1 2 0 27.64 13.1194 6 0.6312 0.5 2 12 4 0 0 1
n-BAI-15mM-20T-3-161-For 1102.66 18.04 43.92 8.74 15 20 201.05 1 1 2 0 27.64 13.1194 6 0.6312 0.5 2 12 4 0 0 1
n-BAI-15mM-20T-3-162-For 1076.49 10.34 34.58 3.85 15 20 201.05 1 1 2 0 27.64 13.1194 6 0.6312 0.5 2 12 4 0 0 1
n-BAI-15mM-20T-3-163-For 1052.81 16.24 35.3 6.04 15 20 201.05 1 1 2 0 27.64 13.1194 6 0.6312 0.5 2 12 4 0 0 1
n-BAI-15mM-20T-3-164-For 1101.03 12.64 38.27 5.33 15 20 201.05 1 1 2 0 27.64 13.1194 6 0.6312 0.5 2 12 4 0 0 1
n-BAI-15mM-20T-3-165-For 1114.19 14.2 42.8 6.77 15 20 201.05 1 1 2 0 27.64 13.1194 6 0.6312 0.5 2 12 4 0 0 1
n-BAI-15mM-20T-3-166-For 1108.26 16.16 45.34 8.12 15 20 201.05 1 1 2 0 27.64 13.1194 6 0.6312 0.5 2 12 4 0 0 1
n-BAI-15mM-20T-3-167-For 1097.5 14.5 38.11 6.06 15 20 201.05 1 1 2 0 27.64 13.1194 6 0.6312 0.5 2 12 4 0 0 1
n-BAI-15mM-100T-1-169-For 1074.36 19.71 45.03 9.54 15 100 201.05 1 1 2 0 27.64 13.1194 6 0.6312 0.5 2 12 4 0 0 1
n-BAI-15mM-100T-1-170-For 1066.7 15.29 39.22 6.4 15 100 201.05 1 1 2 0 27.64 13.1194 6 0.6312 0.5 2 12 4 0 0 1
n-BAI-15mM-100T-1-171-For 1081.06 13.87 41.6 6.24 15 100 201.05 1 1 2 0 27.64 13.1194 6 0.6312 0.5 2 12 4 0 0 1
n-BAI-15mM-100T-1-173-For 1058.33 9.63 33.84 3.45 15 100 201.05 1 1 2 0 27.64 13.1194 6 0.6312 0.5 2 12 4 0 0 1
n-BAI-15mM-100T-1-174-For 1090.77 17.99 48.79 9.57 15 100 201.05 1 1 2 0 27.64 13.1194 6 0.6312 0.5 2 12 4 0 0 1
n-BAI-15mM-100T-1-175-For 1082.43 14.14 43.74 6.69 15 100 201.05 1 1 2 0 27.64 13.1194 6 0.6312 0.5 2 12 4 0 0 1
n-BAI-15mM-100T-2-178-For 1028.17 8.7 28.24 2.53 15 100 201.05 1 1 2 0 27.64 13.1194 6 0.6312 0.5 2 12 4 0 0 1
n-BAI-15mM-100T-2-179-For 1049.01 10.67 32.51 3.64 15 100 201.05 1 1 2 0 27.64 13.1194 6 0.6312 0.5 2 12 4 0 0 1
n-BAI-15mM-100T-2-180-For 1059.72 17.5 35.74 6.63 15 100 201.05 1 1 2 0 27.64 13.1194 6 0.6312 0.5 2 12 4 0 0 1
n-BAI-15mM-100T-2-181-For 1052.98 12.46 34.71 4.55 15 100 201.05 1 1 2 0 27.64 13.1194 6 0.6312 0.5 2 12 4 0 0 1
n-BAI-15mM-100T-2-182-For 1068.77 15.82 33.63 5.69 15 100 201.05 1 1 2 0 27.64 13.1194 6 0.6312 0.5 2 12 4 0 0 1
n-BAI-15mM-100T-2-183-For 1071.2 15.99 34.64 5.93 15 100 201.05 1 1 2 0 27.64 13.1194 6 0.6312 0.5 2 12 4 0 0 1
n-BAI-15mM-100T-2-184-For 1076.95 18.22 38.07 7.47 15 100 201.05 1 1 2 0 27.64 13.1194 6 0.6312 0.5 2 12 4 0 0 1
n-BAI-15mM-100T-3-185-For 1096.57 19.01 70.73 14.75 15 100 201.05 1 1 2 0 27.64 13.1194 6 0.6312 0.5 2 12 4 0 0 1
n-BAI-15mM-100T-3-186-For 1067.71 16.24 56.86 9.86 15 100 201.05 1 1 2 0 27.64 13.1194 6 0.6312 0.5 2 12 4 0 0 1
n-BAI-15mM-100T-3-187-For 1075.17 17.93 55.09 10.62 15 100 201.05 1 1 2 0 27.64 13.1194 6 0.6312 0.5 2 12 4 0 0 1
n-BAI-15mM-100T-3-188-For 1064.51 16.87 45.07 8.1 15 100 201.05 1 1 2 0 27.64 13.1194 6 0.6312 0.5 2 12 4 0 0 1
n-BAI-15mM-100T-3-189-For 1058.07 17.67 65.34 12.21 15 100 201.05 1 1 2 0 27.64 13.1194 6 0.6312 0.5 2 12 4 0 0 1
n-BAI-15mM-100T-3-190-For 1051.73 16.85 67.59 11.98 15 100 201.05 1 1 2 0 27.64 13.1194 6 0.6312 0.5 2 12 4 0 0 1
n-BAI-15mM-100T-3-191-For 1054.09 17.75 67.97 12.72 15 100 201.05 1 1 2 0 27.64 13.1194 6 0.6312 0.5 2 12 4 0 0 1
iso-BAI-5mM-20T-1-193-For 1086.73 18.79 47.71 9.74 5 20 201.05 1 1 1 0 27.64 17.6096 6 0.6312 0.5 2 12 4 0 0 1
iso-BAI-5mM-20T-1-194-For 1092.68 15.44 45.05 7.6 5 20 201.05 1 1 1 0 27.64 17.6096 6 0.6312 0.5 2 12 4 0 0 1
iso-BAI-5mM-20T-1-195-For 1095.12 17.3 45.18 8.56 5 20 201.05 1 1 1 0 27.64 17.6096 6 0.6312 0.5 2 12 4 0 0 1
iso-BAI-5mM-20T-1-196-For 1111.16 16.71 43.18 8.02 5 20 201.05 1 1 1 0 27.64 17.6096 6 0.6312 0.5 2 12 4 0 0 1
iso-BAI-5mM-20T-1-197-For 1112.58 18.53 47.61 9.81 5 20 201.05 1 1 1 0 27.64 17.6096 6 0.6312 0.5 2 12 4 0 0 1
iso-BAI-5mM-20T-1-198-For 1114.52 18.93 53.41 11.27 5 20 201.05 1 1 1 0 27.64 17.6096 6 0.6312 0.5 2 12 4 0 0 1
iso-BAI-5mM-20T-1-199-For 1111.61 18.91 55.56 11.68 5 20 201.05 1 1 1 0 27.64 17.6096 6 0.6312 0.5 2 12 4 0 0 1
iso-BAI-5mM-20T-2-201-For 1082.91 14.54 69.46 10.93 5 20 201.05 1 1 1 0 27.64 17.6096 6 0.6312 0.5 2 12 4 0 0 1
iso-BAI-5mM-20T-2-205-For 1098.99 12.78 42.95 6.03 5 20 201.05 1 1 1 0 27.64 17.6096 6 0.6312 0.5 2 12 4 0 0 1
iso-BAI-5mM-20T-2-206-For 1074.19 10.24 28.98 3.19 5 20 201.05 1 1 1 0 27.64 17.6096 6 0.6312 0.5 2 12 4 0 0 1
iso-BAI-5mM-20T-2-207-For 1092.6 16.15 43.57 7.69 5 20 201.05 1 1 1 0 27.64 17.6096 6 0.6312 0.5 2 12 4 0 0 1
iso-BAI-5mM-20T-2-208-For 1103.28 19.33 55.53 11.84 5 20 201.05 1 1 1 0 27.64 17.6096 6 0.6312 0.5 2 12 4 0 0 1
iso-BAI-5mM-20T-3-209-For 1000.79 23.6 46.86 11.07 5 20 201.05 1 1 1 0 27.64 17.6096 6 0.6312 0.5 2 12 4 0 0 1
iso-BAI-5mM-20T-3-210-For 1053.88 23.43 57.23 14.13 5 20 201.05 1 1 1 0 27.64 17.6096 6 0.6312 0.5 2 12 4 0 0 1
iso-BAI-5mM-20T-3-211-For 1063.47 23.81 74.92 18.97 5 20 201.05 1 1 1 0 27.64 17.6096 6 0.6312 0.5 2 12 4 0 0 1
iso-BAI-5mM-20T-3-212-For 1064.35 23.43 72.65 18.11 5 20 201.05 1 1 1 0 27.64 17.6096 6 0.6312 0.5 2 12 4 0 0 1
iso-BAI-5mM-20T-3-213-For 1061.6 23.83 66.6 16.85 5 20 201.05 1 1 1 0 27.64 17.6096 6 0.6312 0.5 2 12 4 0 0 1
iso-BAI-5mM-20T-3-215-For 1017.94 23.89 43.01 10.46 5 20 201.05 1 1 1 0 27.64 17.6096 6 0.6312 0.5 2 12 4 0 0 1
iso-BAI-5mM-20T-3-216-For 1092.22 23.96 77.61 20.31 5 20 201.05 1 1 1 0 27.64 17.6096 6 0.6312 0.5 2 12 4 0 0 1
iso-BAI-5mM-100T-1-217-For 1091.63 15.35 47.97 8.04 5 100 201.05 1 1 1 0 27.64 17.6096 6 0.6312 0.5 2 12 4 0 0 1
iso-BAI-5mM-100T-1-219-For 1103.57 14.85 57.75 9.46 5 100 201.05 1 1 1 0 27.64 17.6096 6 0.6312 0.5 2 12 4 0 0 1
iso-BAI-5mM-100T-1-220-For 1086.33 14.53 52.25 8.25 5 100 201.05 1 1 1 0 27.64 17.6096 6 0.6312 0.5 2 12 4 0 0 1
iso-BAI-5mM-100T-1-221-For 1083.06 9.46 47.18 4.83 5 100 201.05 1 1 1 0 27.64 17.6096 6 0.6312 0.5 2 12 4 0 0 1
iso-BAI-5mM-100T-1-222-For 1082.5 16.08 53.94 9.39 5 100 201.05 1 1 1 0 27.64 17.6096 6 0.6312 0.5 2 12 4 0 0 1
iso-BAI-5mM-100T-1-223-For 1082.25 15.46 50.83 8.5 5 100 201.05 1 1 1 0 27.64 17.6096 6 0.6312 0.5 2 12 4 0 0 1
iso-BAI-5mM-100T-2-226-For 1117.24 20.57 71.32 16.39 5 100 201.05 1 1 1 0 27.64 17.6096 6 0.6312 0.5 2 12 4 0 0 1
iso-BAI-5mM-100T-2-227-For 1112.65 19.11 62.25 13.24 5 100 201.05 1 1 1 0 27.64 17.6096 6 0.6312 0.5 2 12 4 0 0 1
iso-BAI-5mM-100T-2-228-For 1103.84 20.56 67.29 15.27 5 100 201.05 1 1 1 0 27.64 17.6096 6 0.6312 0.5 2 12 4 0 0 1
iso-BAI-5mM-100T-2-229-For 1100.71 19.67 62.33 13.5 5 100 201.05 1 1 1 0 27.64 17.6096 6 0.6312 0.5 2 12 4 0 0 1
iso-BAI-5mM-100T-2-230-For 1095.4 19.96 69.13 15.11 5 100 201.05 1 1 1 0 27.64 17.6096 6 0.6312 0.5 2 12 4 0 0 1
iso-BAI-5mM-100T-2-231-For 1090.28 20.02 69.45 15.16 5 100 201.05 1 1 1 0 27.64 17.6096 6 0.6312 0.5 2 12 4 0 0 1
iso-BAI-5mM-100T-3-233-For 1085.38 16.4 48.64 8.66 5 100 201.05 1 1 1 0 27.64 17.6096 6 0.6312 0.5 2 12 4 0 0 1
iso-BAI-5mM-100T-3-234-For 1088.05 15.96 55.0 9.55 5 100 201.05 1 1 1 0 27.64 17.6096 6 0.6312 0.5 2 12 4 0 0 1
iso-BAI-5mM-100T-3-235-For 1083.1 19.37 74.59 15.64 5 100 201.05 1 1 1 0 27.64 17.6096 6 0.6312 0.5 2 12 4 0 0 1
iso-BAI-5mM-100T-3-236-For 1034.26 18.65 45.42 8.76 5 100 201.05 1 1 1 0 27.64 17.6096 6 0.6312 0.5 2 12 4 0 0 1
iso-BAI-5mM-100T-3-237-For 1088.2 19.48 68.97 14.62 5 100 201.05 1 1 1 0 27.64 17.6096 6 0.6312 0.5 2 12 4 0 0 1
iso-BAI-5mM-100T-3-238-For 1067.13 18.27 55.18 10.76 5 100 201.05 1 1 1 0 27.64 17.6096 6 0.6312 0.5 2 12 4 0 0 1
iso-BAI-5mM-100T-3-239-For 1071.92 19.6 64.33 13.52 5 100 201.05 1 1 1 0 27.64 17.6096 6 0.6312 0.5 2 12 4 0 0 1
iso-BAI-10mM-20T-1-241-For 1071.88 16.56 34.92 6.2 10 20 201.05 1 1 1 0 27.64 17.6096 6 0.6312 0.5 2 12 4 0 0 1
iso-BAI-10mM-20T-1-242-For 1091.29 18.53 38.36 7.76 10 20 201.05 1 1 1 0 27.64 17.6096 6 0.6312 0.5 2 12 4 0 0 1
iso-BAI-10mM-20T-1-243-For 1068.74 11.81 32.42 4.09 10 20 201.05 1 1 1 0 27.64 17.6096 6 0.6312 0.5 2 12 4 0 0 1
iso-BAI-10mM-20T-1-244-For 1072.52 11.81 29.22 3.7 10 20 201.05 1 1 1 0 27.64 17.6096 6 0.6312 0.5 2 12 4 0 0 1
iso-BAI-10mM-20T-1-245-For 1093.13 11.26 34.96 4.3 10 20 201.05 1 1 1 0 27.64 17.6096 6 0.6312 0.5 2 12 4 0 0 1
iso-BAI-10mM-20T-1-246-For 1092.71 12.16 35.69 4.74 10 20 201.05 1 1 1 0 27.64 17.6096 6 0.6312 0.5 2 12 4 0 0 1
iso-BAI-10mM-20T-1-247-For 1097.22 13.83 37.12 5.63 10 20 201.05 1 1 1 0 27.64 17.6096 6 0.6312 0.5 2 12 4 0 0 1
iso-BAI-10mM-20T-1-248-For 1082.71 14.35 32.68 5.08 10 20 201.05 1 1 1 0 27.64 17.6096 6 0.6312 0.5 2 12 4 0 0 1
iso-BAI-10mM-20T-2-249-For 1018.58 5.84 35.45 2.11 10 20 201.05 1 1 1 0 27.64 17.6096 6 0.6312 0.5 2 12 4 0 0 1
iso-BAI-10mM-20T-2-250-For 1075.77 10.79 36.82 4.27 10 20 201.05 1 1 1 0 27.64 17.6096 6 0.6312 0.5 2 12 4 0 0 1
iso-BAI-10mM-20T-2-251-For 1096.38 12.19 36.77 4.91 10 20 201.05 1 1 1 0 27.64 17.6096 6 0.6312 0.5 2 12 4 0 0 1
iso-BAI-10mM-20T-2-252-For 1064.1 14.3 34.72 5.28 10 20 201.05 1 1 1 0 27.64 17.6096 6 0.6312 0.5 2 12 4 0 0 1
iso-BAI-10mM-20T-2-253-For 1106.12 13.1 37.34 5.41 10 20 201.05 1 1 1 0 27.64 17.6096 6 0.6312 0.5 2 12 4 0 0 1
iso-BAI-10mM-20T-2-254-For 1098.21 13.31 34.24 5.01 10 20 201.05 1 1 1 0 27.64 17.6096 6 0.6312 0.5 2 12 4 0 0 1
iso-BAI-10mM-20T-2-255-For 1094.11 9.57 36.76 3.85 10 20 201.05 1 1 1 0 27.64 17.6096 6 0.6312 0.5 2 12 4 0 0 1
iso-BAI-10mM-20T-2-256-For 1107.8 13.82 38.63 5.91 10 20 201.05 1 1 1 0 27.64 17.6096 6 0.6312 0.5 2 12 4 0 0 1
iso-BAI-10mM-20T-3-258-For 1065.33 7.07 31.26 2.35 10 20 201.05 1 1 1 0 27.64 17.6096 6 0.6312 0.5 2 12 4 0 0 1
iso-BAI-10mM-20T-3-259-For 1073.38 10.05 30.27 3.27 10 20 201.05 1 1 1 0 27.64 17.6096 6 0.6312 0.5 2 12 4 0 0 1
iso-BAI-10mM-20T-3-260-For 1104.49 12.2 32.32 4.35 10 20 201.05 1 1 1 0 27.64 17.6096 6 0.6312 0.5 2 12 4 0 0 1
iso-BAI-10mM-20T-3-261-For 1093.14 7.79 32.82 2.79 10 20 201.05 1 1 1 0 27.64 17.6096 6 0.6312 0.5 2 12 4 0 0 1
iso-BAI-10mM-20T-3-262-For 1105.24 17.21 52.44 9.97 10 20 201.05 1 1 1 0 27.64 17.6096 6 0.6312 0.5 2 12 4 0 0 1
iso-BAI-10mM-20T-3-263-For 1111.95 22.02 78.18 19.14 10 20 201.05 1 1 1 0 27.64 17.6096 6 0.6312 0.5 2 12 4 0 0 1
iso-BAI-10mM-20T-3-264-For 1117.54 19.26 60.66 13.06 10 20 201.05 1 1 1 0 27.64 17.6096 6 0.6312 0.5 2 12 4 0 0 1
iso-BAI-10mM-100T-1-268-For 1023.4 13.7 23.55 3.3 10 100 201.05 1 1 1 0 27.64 17.6096 6 0.6312 0.5 2 12 4 0 0 1
iso-BAI-10mM-100T-1-269-For 1020.22 7.21 25.64 1.89 10 100 201.05 1 1 1 0 27.64 17.6096 6 0.6312 0.5 2 12 4 0 0 1
iso-BAI-10mM-100T-1-271-For 1003.13 7.86 29.14 2.3 10 100 201.05 1 1 1 0 27.64 17.6096 6 0.6312 0.5 2 12 4 0 0 1
iso-BAI-10mM-100T-2-273-For 1013.36 7.21 24.62 1.8 10 100 201.05 1 1 1 0 27.64 17.6096 6 0.6312 0.5 2 12 4 0 0 1
iso-BAI-10mM-100T-2-274-For 1015.52 6.47 26.98 1.77 10 100 201.05 1 1 1 0 27.64 17.6096 6 0.6312 0.5 2 12 4 0 0 1
iso-BAI-10mM-100T-2-275-For 1033.38 6.47 28.25 1.89 10 100 201.05 1 1 1 0 27.64 17.6096 6 0.6312 0.5 2 12 4 0 0 1
iso-BAI-10mM-100T-2-276-For 1089.98 18.47 41.73 8.4 10 100 201.05 1 1 1 0 27.64 17.6096 6 0.6312 0.5 2 12 4 0 0 1
iso-BAI-10mM-100T-2-277-For 1076.81 12.19 34.85 4.58 10 100 201.05 1 1 1 0 27.64 17.6096 6 0.6312 0.5 2 12 4 0 0 1
iso-BAI-10mM-100T-2-279-For 1065.59 10.05 39.69 4.25 10 100 201.05 1 1 1 0 27.64 17.6096 6 0.6312 0.5 2 12 4 0 0 1
iso-BAI-10mM-100T-2-280-For 1079.73 12.26 39.73 5.26 10 100 201.05 1 1 1 0 27.64 17.6096 6 0.6312 0.5 2 12 4 0 0 1
iso-BAI-10mM-100T-3-281-For 1097.04 19.13 65.14 13.67 10 100 201.05 1 1 1 0 27.64 17.6096 6 0.6312 0.5 2 12 4 0 0 1
iso-BAI-10mM-100T-3-282-For 1093.31 18.81 57.9 11.91 10 100 201.05 1 1 1 0 27.64 17.6096 6 0.6312 0.5 2 12 4 0 0 1
iso-BAI-10mM-100T-3-283-For 1075.96 18.21 38.72 7.59 10 100 201.05 1 1 1 0 27.64 17.6096 6 0.6312 0.5 2 12 4 0 0 1
iso-BAI-10mM-100T-3-284-For 1071.38 15.45 34.34 5.68 10 100 201.05 1 1 1 0 27.64 17.6096 6 0.6312 0.5 2 12 4 0 0 1
iso-BAI-10mM-100T-3-285-For 1081.41 18.48 49.71 9.94 10 100 201.05 1 1 1 0 27.64 17.6096 6 0.6312 0.5 2 12 4 0 0 1
iso-BAI-10mM-100T-3-286-For 1071.66 18.52 50.99 10.12 10 100 201.05 1 1 1 0 27.64 17.6096 6 0.6312 0.5 2 12 4 0 0 1
iso-BAI-10mM-100T-3-287-For 1096.62 18.91 66.01 13.69 10 100 201.05 1 1 1 0 27.64 17.6096 6 0.6312 0.5 2 12 4 0 0 1
iso-BAI-15mM-20T-1-289-For 1094.9 12.55 34.61 4.76 15 20 201.05 1 1 1 0 27.64 17.6096 6 0.6312 0.5 2 12 4 0 0 1
iso-BAI-15mM-20T-1-290-For 1085.96 8.86 33.17 3.19 15 20 201.05 1 1 1 0 27.64 17.6096 6 0.6312 0.5 2 12 4 0 0 1
iso-BAI-15mM-20T-1-291-For 1102.88 9.64 34.24 3.64 15 20 201.05 1 1 1 0 27.64 17.6096 6 0.6312 0.5 2 12 4 0 0 1
iso-BAI-15mM-20T-1-292-For 1091.89 9.79 33.72 3.6 15 20 201.05 1 1 1 0 27.64 17.6096 6 0.6312 0.5 2 12 4 0 0 1
iso-BAI-15mM-20T-1-293-For 1102.26 11.64 37.33 4.79 15 20 201.05 1 1 1 0 27.64 17.6096 6 0.6312 0.5 2 12 4 0 0 1
iso-BAI-15mM-20T-1-294-For 1092.31 16.56 36.4 6.58 15 20 201.05 1 1 1 0 27.64 17.6096 6 0.6312 0.5 2 12 4 0 0 1
iso-BAI-15mM-20T-1-296-For 1093.78 22.07 63.97 15.44 15 20 201.05 1 1 1 0 27.64 17.6096 6 0.6312 0.5 2 12 4 0 0 1
iso-BAI-15mM-20T-2-298-For 1065.3 19.95 58.49 12.43 15 20 201.05 1 1 1 0 27.64 17.6096 6 0.6312 0.5 2 12 4 0 0 1
iso-BAI-15mM-20T-2-299-For 1096.01 20.22 79.66 17.66 15 20 201.05 1 1 1 0 27.64 17.6096 6 0.6312 0.5 2 12 4 0 0 1
iso-BAI-15mM-20T-2-300-For 1102.54 19.98 75.22 16.57 15 20 201.05 1 1 1 0 27.64 17.6096 6 0.6312 0.5 2 12 4 0 0 1
iso-BAI-15mM-20T-2-301-For 1125.85 16.94 56.58 10.79 15 20 201.05 1 1 1 0 27.64 17.6096 6 0.6312 0.5 2 12 4 0 0 1
iso-BAI-15mM-20T-2-302-For 1112.32 18.2 79.12 16.01 15 20 201.05 1 1 1 0 27.64 17.6096 6 0.6312 0.5 2 12 4 0 0 1
iso-BAI-15mM-20T-2-303-For 1092.86 18.34 79.2 15.88 15 20 201.05 1 1 1 0 27.64 17.6096 6 0.6312 0.5 2 12 4 0 0 1
iso-BAI-15mM-20T-3-306-For 1034.83 7.83 29.13 2.36 15 20 201.05 1 1 1 0 27.64 17.6096 6 0.6312 0.5 2 12 4 0 0 1
iso-BAI-15mM-20T-3-307-For 1090.2 11.18 34.8 4.24 15 20 201.05 1 1 1 0 27.64 17.6096 6 0.6312 0.5 2 12 4 0 0 1
iso-BAI-15mM-20T-3-308-For 1095.15 16.42 53.33 9.59 15 20 201.05 1 1 1 0 27.64 17.6096 6 0.6312 0.5 2 12 4 0 0 1
iso-BAI-15mM-20T-3-309-For 1105.47 17.75 59.95 11.76 15 20 201.05 1 1 1 0 27.64 17.6096 6 0.6312 0.5 2 12 4 0 0 1
iso-BAI-15mM-20T-3-310-For 1092.46 15.22 36.02 5.99 15 20 201.05 1 1 1 0 27.64 17.6096 6 0.6312 0.5 2 12 4 0 0 1
iso-BAI-15mM-20T-3-311-For 1102.63 17.24 51.83 9.85 15 20 201.05 1 1 1 0 27.64 17.6096 6 0.6312 0.5 2 12 4 0 0 1
iso-BAI-15mM-100T-1-313-For 1067.31 8.82 34.93 3.29 15 100 201.05 1 1 1 0 27.64 17.6096 6 0.6312 0.5 2 12 4 0 0 1
iso-BAI-15mM-100T-1-314-For 1075.66 6.55 39.78 2.8 15 100 201.05 1 1 1 0 27.64 17.6096 6 0.6312 0.5 2 12 4 0 0 1
iso-BAI-15mM-100T-1-316-For 1083.15 7.48 40.18 3.25 15 100 201.05 1 1 1 0 27.64 17.6096 6 0.6312 0.5 2 12 4 0 0 1
iso-BAI-15mM-100T-1-317-For 1088.47 9.72 41.72 4.41 15 100 201.05 1 1 1 0 27.64 17.6096 6 0.6312 0.5 2 12 4 0 0 1
iso-BAI-15mM-100T-1-318-For 1075.08 12.12 42.59 5.55 15 100 201.05 1 1 1 0 27.64 17.6096 6 0.6312 0.5 2 12 4 0 0 1
iso-BAI-15mM-100T-1-319-For 1074.53 8.0 40.66 3.49 15 100 201.05 1 1 1 0 27.64 17.6096 6 0.6312 0.5 2 12 4 0 0 1
iso-BAI-15mM-100T-2-321-For 1072.26 7.31 33.15 2.6 15 100 201.05 1 1 1 0 27.64 17.6096 6 0.6312 0.5 2 12 4 0 0 1
iso-BAI-15mM-100T-2-322-For 1063.09 6.95 34.55 2.55 15 100 201.05 1 1 1 0 27.64 17.6096 6 0.6312 0.5 2 12 4 0 0 1
iso-BAI-15mM-100T-2-323-For 1016.96 8.94 31.36 2.85 15 100 201.05 1 1 1 0 27.64 17.6096 6 0.6312 0.5 2 12 4 0 0 1
iso-BAI-15mM-100T-2-324-For 1041.29 7.18 34.93 2.61 15 100 201.05 1 1 1 0 27.64 17.6096 6 0.6312 0.5 2 12 4 0 0 1
iso-BAI-15mM-100T-2-325-For 1040.26 8.07 32.73 2.75 15 100 201.05 1 1 1 0 27.64 17.6096 6 0.6312 0.5 2 12 4 0 0 1
iso-BAI-15mM-100T-2-326-For 1037.69 8.18 37.09 3.15 15 100 201.05 1 1 1 0 27.64 17.6096 6 0.6312 0.5 2 12 4 0 0 1
iso-BAI-15mM-100T-2-327-For 1035.15 8.21 38.57 3.28 15 100 201.05 1 1 1 0 27.64 17.6096 6 0.6312 0.5 2 12 4 0 0 1
iso-BAI-15mM-100T-3-329-For 1075.52 7.89 32.42 2.75 15 100 201.05 1 1 1 0 27.64 17.6096 6 0.6312 0.5 2 12 4 0 0 1
iso-BAI-15mM-100T-3-330-For 1085.17 8.78 32.83 3.13 15 100 201.05 1 1 1 0 27.64 17.6096 6 0.6312 0.5 2 12 4 0 0 1
