Repository: MattiaSpider-SIMaP/PVSquared2

File: ML_for_FAPbI3_passivation/DATA/1&2&5-Rev&For-Clean(Voc-1000)_ML.txt (part 4 of 7)
DeviceName Voc(mV) Isc/(mA/cm2) FF(%) PCE(%) Concentration(mM) Annealing_T(°C) Molecular_Weight(u) Hydrogen_Bond_Donor_Count Hydrogen_Bond_Acceptor_Count Rotatable_Bond_Count Rigid_Bond_Count Topological_Polar_Surface_Area Complexity Heavy_Atom_Count Halide_fraction Heteroatom_carbon_ratio Heteroatom_count H_Count C_Count Cl_Count Br_Count I_Count
iso-BAI-15mM-100T-3-331-For 1081.71 7.92 36.68 3.14 15 100 201.05 1 1 1 0 27.64 17.6096 6 0.6312 0.5 2 12 4 0 0 1
iso-BAI-15mM-100T-3-332-For 1057.62 8.73 35.7 3.29 15 100 201.05 1 1 1 0 27.64 17.6096 6 0.6312 0.5 2 12 4 0 0 1
iso-BAI-15mM-100T-3-333-For 1059.8 7.48 37.03 2.93 15 100 201.05 1 1 1 0 27.64 17.6096 6 0.6312 0.5 2 12 4 0 0 1
iso-BAI-15mM-100T-3-334-For 1062.94 6.39 41.35 2.81 15 100 201.05 1 1 1 0 27.64 17.6096 6 0.6312 0.5 2 12 4 0 0 1
iso-BAI-15mM-100T-3-335-For 1045.49 8.42 36.86 3.24 15 100 201.05 1 1 1 0 27.64 17.6096 6 0.6312 0.5 2 12 4 0 0 1
n-OAI-5mM-20T-1-337-For 1092.04 20.92 52.66 12.03 5 20 257.1572 1 1 6 0 27.64 43.8323 10 0.4935 0.25 2 20 8 0 0 1
n-OAI-5mM-20T-1-338-For 1073.67 20.12 36.63 7.91 5 20 257.1572 1 1 6 0 27.64 43.8323 10 0.4935 0.25 2 20 8 0 0 1
n-OAI-5mM-20T-1-339-For 1113.05 20.83 57.37 13.3 5 20 257.1572 1 1 6 0 27.64 43.8323 10 0.4935 0.25 2 20 8 0 0 1
n-OAI-5mM-20T-1-340-For 1114.72 20.6 69.1 15.86 5 20 257.1572 1 1 6 0 27.64 43.8323 10 0.4935 0.25 2 20 8 0 0 1
n-OAI-5mM-20T-1-341-For 1109.5 19.69 62.38 13.63 5 20 257.1572 1 1 6 0 27.64 43.8323 10 0.4935 0.25 2 20 8 0 0 1
n-OAI-5mM-20T-1-342-For 1123.22 19.91 68.43 15.3 5 20 257.1572 1 1 6 0 27.64 43.8323 10 0.4935 0.25 2 20 8 0 0 1
n-OAI-5mM-20T-1-343-For 1119.09 20.01 71.9 16.1 5 20 257.1572 1 1 6 0 27.64 43.8323 10 0.4935 0.25 2 20 8 0 0 1
n-OAI-5mM-20T-2-345-For 1094.51 23.49 65.82 16.92 5 20 257.1572 1 1 6 0 27.64 43.8323 10 0.4935 0.25 2 20 8 0 0 1
n-OAI-5mM-20T-2-346-For 1105.03 23.3 69.91 18.0 5 20 257.1572 1 1 6 0 27.64 43.8323 10 0.4935 0.25 2 20 8 0 0 1
n-OAI-5mM-20T-2-347-For 1111.96 23.72 75.59 19.93 5 20 257.1572 1 1 6 0 27.64 43.8323 10 0.4935 0.25 2 20 8 0 0 1
n-OAI-5mM-20T-2-348-For 1105.5 23.76 76.54 20.1 5 20 257.1572 1 1 6 0 27.64 43.8323 10 0.4935 0.25 2 20 8 0 0 1
n-OAI-5mM-20T-2-350-For 1112.62 22.4 76.09 18.96 5 20 257.1572 1 1 6 0 27.64 43.8323 10 0.4935 0.25 2 20 8 0 0 1
n-OAI-5mM-20T-2-351-For 1122.32 22.56 76.61 19.39 5 20 257.1572 1 1 6 0 27.64 43.8323 10 0.4935 0.25 2 20 8 0 0 1
n-OAI-5mM-20T-2-352-For 1115.05 22.65 75.01 18.95 5 20 257.1572 1 1 6 0 27.64 43.8323 10 0.4935 0.25 2 20 8 0 0 1
n-OAI-5mM-20T-3-353-For 1092.05 23.46 62.6 16.04 5 20 257.1572 1 1 6 0 27.64 43.8323 10 0.4935 0.25 2 20 8 0 0 1
n-OAI-5mM-20T-3-354-For 1102.5 23.3 62.14 15.96 5 20 257.1572 1 1 6 0 27.64 43.8323 10 0.4935 0.25 2 20 8 0 0 1
n-OAI-5mM-20T-3-355-For 1125.63 23.85 77.3 20.75 5 20 257.1572 1 1 6 0 27.64 43.8323 10 0.4935 0.25 2 20 8 0 0 1
n-OAI-5mM-20T-3-356-For 1122.62 23.74 70.67 18.83 5 20 257.1572 1 1 6 0 27.64 43.8323 10 0.4935 0.25 2 20 8 0 0 1
n-OAI-5mM-20T-3-358-For 1126.4 23.67 76.85 20.49 5 20 257.1572 1 1 6 0 27.64 43.8323 10 0.4935 0.25 2 20 8 0 0 1
n-OAI-5mM-20T-3-359-For 1124.07 23.45 77.85 20.52 5 20 257.1572 1 1 6 0 27.64 43.8323 10 0.4935 0.25 2 20 8 0 0 1
n-OAI-5mM-20T-3-360-For 1113.17 23.4 76.46 19.92 5 20 257.1572 1 1 6 0 27.64 43.8323 10 0.4935 0.25 2 20 8 0 0 1
n-OAI-5mM-100T-1-361-For 1075.01 22.44 33.92 8.18 5 100 257.1572 1 1 6 0 27.64 43.8323 10 0.4935 0.25 2 20 8 0 0 1
n-OAI-5mM-100T-1-363-For 1128.0 23.78 72.55 19.46 5 100 257.1572 1 1 6 0 27.64 43.8323 10 0.4935 0.25 2 20 8 0 0 1
n-OAI-5mM-100T-1-364-For 1121.88 23.65 73.12 19.4 5 100 257.1572 1 1 6 0 27.64 43.8323 10 0.4935 0.25 2 20 8 0 0 1
n-OAI-5mM-100T-1-365-For 1115.08 23.66 71.18 18.78 5 100 257.1572 1 1 6 0 27.64 43.8323 10 0.4935 0.25 2 20 8 0 0 1
n-OAI-5mM-100T-1-366-For 1096.84 23.53 63.59 16.41 5 100 257.1572 1 1 6 0 27.64 43.8323 10 0.4935 0.25 2 20 8 0 0 1
n-OAI-5mM-100T-1-367-For 1096.68 23.54 54.35 14.03 5 100 257.1572 1 1 6 0 27.64 43.8323 10 0.4935 0.25 2 20 8 0 0 1
n-OAI-5mM-100T-1-368-For 1074.33 23.2 59.33 14.79 5 100 257.1572 1 1 6 0 27.64 43.8323 10 0.4935 0.25 2 20 8 0 0 1
n-OAI-5mM-100T-2-369-For 1044.34 15.31 59.65 9.53 5 100 257.1572 1 1 6 0 27.64 43.8323 10 0.4935 0.25 2 20 8 0 0 1
n-OAI-5mM-100T-2-370-For 1043.56 14.93 56.88 8.86 5 100 257.1572 1 1 6 0 27.64 43.8323 10 0.4935 0.25 2 20 8 0 0 1
n-OAI-5mM-100T-2-372-For 1027.46 14.65 57.72 8.69 5 100 257.1572 1 1 6 0 27.64 43.8323 10 0.4935 0.25 2 20 8 0 0 1
n-OAI-5mM-100T-2-373-For 1082.76 16.11 67.94 11.85 5 100 257.1572 1 1 6 0 27.64 43.8323 10 0.4935 0.25 2 20 8 0 0 1
n-OAI-5mM-100T-2-374-For 1054.63 16.54 65.37 11.4 5 100 257.1572 1 1 6 0 27.64 43.8323 10 0.4935 0.25 2 20 8 0 0 1
n-OAI-5mM-100T-3-377-For 1103.68 17.41 71.19 13.68 5 100 257.1572 1 1 6 0 27.64 43.8323 10 0.4935 0.25 2 20 8 0 0 1
n-OAI-5mM-100T-3-378-For 1095.56 17.22 71.31 13.45 5 100 257.1572 1 1 6 0 27.64 43.8323 10 0.4935 0.25 2 20 8 0 0 1
n-OAI-5mM-100T-3-379-For 1092.45 17.28 71.33 13.46 5 100 257.1572 1 1 6 0 27.64 43.8323 10 0.4935 0.25 2 20 8 0 0 1
n-OAI-5mM-100T-3-380-For 1082.74 16.98 69.52 12.78 5 100 257.1572 1 1 6 0 27.64 43.8323 10 0.4935 0.25 2 20 8 0 0 1
n-OAI-5mM-100T-3-381-For 1075.71 17.41 69.06 12.93 5 100 257.1572 1 1 6 0 27.64 43.8323 10 0.4935 0.25 2 20 8 0 0 1
n-OAI-5mM-100T-3-382-For 1065.27 17.57 69.13 12.94 5 100 257.1572 1 1 6 0 27.64 43.8323 10 0.4935 0.25 2 20 8 0 0 1
n-OAI-5mM-100T-3-383-For 1066.7 17.67 68.61 12.93 5 100 257.1572 1 1 6 0 27.64 43.8323 10 0.4935 0.25 2 20 8 0 0 1
n-OAI-10mM-20T-1-385-For 1098.23 18.67 75.93 15.57 10 20 257.1572 1 1 6 0 27.64 43.8323 10 0.4935 0.25 2 20 8 0 0 1
n-OAI-10mM-20T-1-386-For 1113.48 18.56 74.77 15.45 10 20 257.1572 1 1 6 0 27.64 43.8323 10 0.4935 0.25 2 20 8 0 0 1
n-OAI-10mM-20T-1-387-For 1102.07 18.57 74.46 15.24 10 20 257.1572 1 1 6 0 27.64 43.8323 10 0.4935 0.25 2 20 8 0 0 1
n-OAI-10mM-20T-1-388-For 1080.48 18.47 72.71 14.51 10 20 257.1572 1 1 6 0 27.64 43.8323 10 0.4935 0.25 2 20 8 0 0 1
n-OAI-10mM-20T-1-389-For 1082.27 18.33 72.58 14.4 10 20 257.1572 1 1 6 0 27.64 43.8323 10 0.4935 0.25 2 20 8 0 0 1
n-OAI-10mM-20T-1-390-For 1089.47 18.54 73.45 14.84 10 20 257.1572 1 1 6 0 27.64 43.8323 10 0.4935 0.25 2 20 8 0 0 1
n-OAI-10mM-20T-1-391-For 1088.13 18.68 74.11 15.07 10 20 257.1572 1 1 6 0 27.64 43.8323 10 0.4935 0.25 2 20 8 0 0 1
n-OAI-10mM-20T-2-393-For 1021.29 18.99 34.71 6.73 10 20 257.1572 1 1 6 0 27.64 43.8323 10 0.4935 0.25 2 20 8 0 0 1
n-OAI-10mM-20T-2-394-For 1131.99 20.65 73.3 17.13 10 20 257.1572 1 1 6 0 27.64 43.8323 10 0.4935 0.25 2 20 8 0 0 1
n-OAI-10mM-20T-2-395-For 1135.88 20.67 75.49 17.72 10 20 257.1572 1 1 6 0 27.64 43.8323 10 0.4935 0.25 2 20 8 0 0 1
n-OAI-10mM-20T-2-396-For 1121.79 20.3 73.98 16.85 10 20 257.1572 1 1 6 0 27.64 43.8323 10 0.4935 0.25 2 20 8 0 0 1
n-OAI-10mM-20T-2-397-For 1046.57 17.51 50.68 9.29 10 20 257.1572 1 1 6 0 27.64 43.8323 10 0.4935 0.25 2 20 8 0 0 1
n-OAI-10mM-20T-2-398-For 1092.67 19.01 64.9 13.48 10 20 257.1572 1 1 6 0 27.64 43.8323 10 0.4935 0.25 2 20 8 0 0 1
n-OAI-10mM-20T-2-399-For 1083.81 19.09 70.07 14.5 10 20 257.1572 1 1 6 0 27.64 43.8323 10 0.4935 0.25 2 20 8 0 0 1
n-OAI-10mM-20T-3-401-For 1037.89 15.66 30.65 4.98 10 20 257.1572 1 1 6 0 27.64 43.8323 10 0.4935 0.25 2 20 8 0 0 1
n-OAI-10mM-20T-3-402-For 1126.94 18.85 69.06 14.67 10 20 257.1572 1 1 6 0 27.64 43.8323 10 0.4935 0.25 2 20 8 0 0 1
n-OAI-10mM-20T-3-403-For 1134.48 18.88 75.07 16.08 10 20 257.1572 1 1 6 0 27.64 43.8323 10 0.4935 0.25 2 20 8 0 0 1
n-OAI-10mM-20T-3-404-For 1142.64 18.69 76.01 16.23 10 20 257.1572 1 1 6 0 27.64 43.8323 10 0.4935 0.25 2 20 8 0 0 1
n-OAI-10mM-20T-3-405-For 1123.19 18.33 72.51 14.93 10 20 257.1572 1 1 6 0 27.64 43.8323 10 0.4935 0.25 2 20 8 0 0 1
n-OAI-10mM-20T-3-406-For 1123.79 18.59 73.99 15.46 10 20 257.1572 1 1 6 0 27.64 43.8323 10 0.4935 0.25 2 20 8 0 0 1
n-OAI-10mM-100T-1-409-For 1114.41 18.64 61.96 12.87 10 100 257.1572 1 1 6 0 27.64 43.8323 10 0.4935 0.25 2 20 8 0 0 1
n-OAI-10mM-100T-1-410-For 1122.99 18.47 69.9 14.5 10 100 257.1572 1 1 6 0 27.64 43.8323 10 0.4935 0.25 2 20 8 0 0 1
n-OAI-10mM-100T-1-411-For 1112.37 18.45 68.83 14.12 10 100 257.1572 1 1 6 0 27.64 43.8323 10 0.4935 0.25 2 20 8 0 0 1
n-OAI-10mM-100T-1-412-For 1087.33 18.07 62.82 12.35 10 100 257.1572 1 1 6 0 27.64 43.8323 10 0.4935 0.25 2 20 8 0 0 1
n-OAI-10mM-100T-1-413-For 1078.43 17.11 59.18 10.92 10 100 257.1572 1 1 6 0 27.64 43.8323 10 0.4935 0.25 2 20 8 0 0 1
n-OAI-10mM-100T-1-414-For 1076.93 17.27 57.59 10.71 10 100 257.1572 1 1 6 0 27.64 43.8323 10 0.4935 0.25 2 20 8 0 0 1
n-OAI-10mM-100T-1-415-For 1073.37 17.2 65.5 12.09 10 100 257.1572 1 1 6 0 27.64 43.8323 10 0.4935 0.25 2 20 8 0 0 1
n-OAI-10mM-100T-2-418-For 1113.41 17.21 71.03 13.61 10 100 257.1572 1 1 6 0 27.64 43.8323 10 0.4935 0.25 2 20 8 0 0 1
n-OAI-10mM-100T-2-419-For 1115.16 1.0 864.59 9.64 10 100 257.1572 1 1 6 0 27.64 43.8323 10 0.4935 0.25 2 20 8 0 0 1
n-OAI-10mM-100T-2-420-For 1114.54 16.98 69.5 13.15 10 100 257.1572 1 1 6 0 27.64 43.8323 10 0.4935 0.25 2 20 8 0 0 1
n-OAI-10mM-100T-2-423-For 1107.43 17.71 67.13 13.17 10 100 257.1572 1 1 6 0 27.64 43.8323 10 0.4935 0.25 2 20 8 0 0 1
n-OAI-10mM-100T-3-425-For 1127.15 23.65 50.33 13.42 10 100 257.1572 1 1 6 0 27.64 43.8323 10 0.4935 0.25 2 20 8 0 0 1
n-OAI-10mM-100T-3-426-For 1142.27 23.53 66.29 17.82 10 100 257.1572 1 1 6 0 27.64 43.8323 10 0.4935 0.25 2 20 8 0 0 1
n-OAI-10mM-100T-3-427-For 1133.46 23.99 61.27 16.66 10 100 257.1572 1 1 6 0 27.64 43.8323 10 0.4935 0.25 2 20 8 0 0 1
n-OAI-10mM-100T-3-428-For 1125.36 23.71 67.49 18.01 10 100 257.1572 1 1 6 0 27.64 43.8323 10 0.4935 0.25 2 20 8 0 0 1
n-OAI-10mM-100T-3-429-For 1042.45 22.78 43.99 10.45 10 100 257.1572 1 1 6 0 27.64 43.8323 10 0.4935 0.25 2 20 8 0 0 1
n-OAI-10mM-100T-3-430-For 1093.67 23.5 65.97 16.96 10 100 257.1572 1 1 6 0 27.64 43.8323 10 0.4935 0.25 2 20 8 0 0 1
n-OAI-10mM-100T-3-432-For 1016.23 22.3 62.0 14.05 10 100 257.1572 1 1 6 0 27.64 43.8323 10 0.4935 0.25 2 20 8 0 0 1
n-OAI-15mM-20T-1-433-For 1081.28 22.52 53.23 12.96 15 20 257.1572 1 1 6 0 27.64 43.8323 10 0.4935 0.25 2 20 8 0 0 1
n-OAI-15mM-20T-1-434-For 1092.03 22.21 57.84 14.03 15 20 257.1572 1 1 6 0 27.64 43.8323 10 0.4935 0.25 2 20 8 0 0 1
n-OAI-15mM-20T-1-435-For 1105.97 22.56 71.26 17.78 15 20 257.1572 1 1 6 0 27.64 43.8323 10 0.4935 0.25 2 20 8 0 0 1
n-OAI-15mM-20T-1-438-For 1093.32 22.14 67.04 16.23 15 20 257.1572 1 1 6 0 27.64 43.8323 10 0.4935 0.25 2 20 8 0 0 1
n-OAI-15mM-20T-1-439-For 1111.78 22.54 73.74 18.48 15 20 257.1572 1 1 6 0 27.64 43.8323 10 0.4935 0.25 2 20 8 0 0 1
n-OAI-15mM-20T-1-440-For 1112.53 22.46 73.63 18.4 15 20 257.1572 1 1 6 0 27.64 43.8323 10 0.4935 0.25 2 20 8 0 0 1
n-OAI-15mM-20T-2-441-For 1074.94 19.81 52.19 11.11 15 20 257.1572 1 1 6 0 27.64 43.8323 10 0.4935 0.25 2 20 8 0 0 1
n-OAI-15mM-20T-2-442-For 1090.24 19.86 65.48 14.18 15 20 257.1572 1 1 6 0 27.64 43.8323 10 0.4935 0.25 2 20 8 0 0 1
n-OAI-15mM-20T-2-443-For 1109.57 19.98 71.64 15.88 15 20 257.1572 1 1 6 0 27.64 43.8323 10 0.4935 0.25 2 20 8 0 0 1
n-OAI-15mM-20T-2-444-For 1073.56 19.42 55.36 11.54 15 20 257.1572 1 1 6 0 27.64 43.8323 10 0.4935 0.25 2 20 8 0 0 1
n-OAI-15mM-20T-2-446-For 1118.02 31.71 51.11 18.12 15 20 257.1572 1 1 6 0 27.64 43.8323 10 0.4935 0.25 2 20 8 0 0 1
n-OAI-15mM-20T-2-447-For 1113.43 51.61 33.68 19.36 15 20 257.1572 1 1 6 0 27.64 43.8323 10 0.4935 0.25 2 20 8 0 0 1
n-OAI-15mM-20T-3-450-For 1099.51 23.09 68.68 17.43 15 20 257.1572 1 1 6 0 27.64 43.8323 10 0.4935 0.25 2 20 8 0 0 1
n-OAI-15mM-20T-3-451-For 1109.74 23.65 66.94 17.57 15 20 257.1572 1 1 6 0 27.64 43.8323 10 0.4935 0.25 2 20 8 0 0 1
n-OAI-15mM-20T-3-453-For 1114.49 23.48 69.24 18.12 15 20 257.1572 1 1 6 0 27.64 43.8323 10 0.4935 0.25 2 20 8 0 0 1
n-OAI-15mM-20T-3-454-For 1114.66 23.52 71.93 18.86 15 20 257.1572 1 1 6 0 27.64 43.8323 10 0.4935 0.25 2 20 8 0 0 1
n-OAI-15mM-20T-3-455-For 1122.55 23.51 73.58 19.42 15 20 257.1572 1 1 6 0 27.64 43.8323 10 0.4935 0.25 2 20 8 0 0 1
n-OAI-15mM-20T-3-456-For 1103.7 23.34 74.05 19.08 15 20 257.1572 1 1 6 0 27.64 43.8323 10 0.4935 0.25 2 20 8 0 0 1
n-OAI-15mM-100T-1-458-For 1142.6 20.17 74.94 17.27 15 100 257.1572 1 1 6 0 27.64 43.8323 10 0.4935 0.25 2 20 8 0 0 1
n-OAI-15mM-100T-1-459-For 1132.29 20.02 71.67 16.25 15 100 257.1572 1 1 6 0 27.64 43.8323 10 0.4935 0.25 2 20 8 0 0 1
n-OAI-15mM-100T-1-460-For 1124.76 20.18 72.43 16.44 15 100 257.1572 1 1 6 0 27.64 43.8323 10 0.4935 0.25 2 20 8 0 0 1
n-OAI-15mM-100T-1-461-For 1001.37 20.25 49.06 9.95 15 100 257.1572 1 1 6 0 27.64 43.8323 10 0.4935 0.25 2 20 8 0 0 1
n-OAI-15mM-100T-1-462-For 1103.42 20.8 69.33 15.91 15 100 257.1572 1 1 6 0 27.64 43.8323 10 0.4935 0.25 2 20 8 0 0 1
n-OAI-15mM-100T-1-463-For 1067.0 20.28 67.71 14.65 15 100 257.1572 1 1 6 0 27.64 43.8323 10 0.4935 0.25 2 20 8 0 0 1
n-OAI-15mM-100T-1-464-For 1049.68 19.26 63.36 12.81 15 100 257.1572 1 1 6 0 27.64 43.8323 10 0.4935 0.25 2 20 8 0 0 1
n-OAI-15mM-100T-2-466-For 1077.31 21.94 72.04 17.03 15 100 257.1572 1 1 6 0 27.64 43.8323 10 0.4935 0.25 2 20 8 0 0 1
n-OAI-15mM-100T-2-467-For 1056.71 21.81 59.41 13.69 15 100 257.1572 1 1 6 0 27.64 43.8323 10 0.4935 0.25 2 20 8 0 0 1
n-OAI-15mM-100T-2-468-For 1082.41 21.8 65.85 15.54 15 100 257.1572 1 1 6 0 27.64 43.8323 10 0.4935 0.25 2 20 8 0 0 1
n-OAI-15mM-100T-2-469-For 1083.1 21.6 68.49 16.03 15 100 257.1572 1 1 6 0 27.64 43.8323 10 0.4935 0.25 2 20 8 0 0 1
n-OAI-15mM-100T-2-471-For 1086.21 22.17 72.67 17.5 15 100 257.1572 1 1 6 0 27.64 43.8323 10 0.4935 0.25 2 20 8 0 0 1
n-OAI-15mM-100T-2-472-For 1078.3 22.2 61.19 14.65 15 100 257.1572 1 1 6 0 27.64 43.8323 10 0.4935 0.25 2 20 8 0 0 1
n-OAI-15mM-100T-3-473-For 1116.45 22.69 68.86 17.44 15 100 257.1572 1 1 6 0 27.64 43.8323 10 0.4935 0.25 2 20 8 0 0 1
n-OAI-15mM-100T-3-474-For 1113.25 21.99 56.84 13.92 15 100 257.1572 1 1 6 0 27.64 43.8323 10 0.4935 0.25 2 20 8 0 0 1
n-OAI-15mM-100T-3-475-For 1114.68 22.51 55.51 13.93 15 100 257.1572 1 1 6 0 27.64 43.8323 10 0.4935 0.25 2 20 8 0 0 1
n-OAI-15mM-100T-3-476-For 1106.95 22.2 57.59 14.15 15 100 257.1572 1 1 6 0 27.64 43.8323 10 0.4935 0.25 2 20 8 0 0 1
n-OAI-15mM-100T-3-477-For 1124.81 22.0 63.86 15.8 15 100 257.1572 1 1 6 0 27.64 43.8323 10 0.4935 0.25 2 20 8 0 0 1
n-OAI-15mM-100T-3-478-For 1123.7 22.22 64.54 16.11 15 100 257.1572 1 1 6 0 27.64 43.8323 10 0.4935 0.25 2 20 8 0 0 1
n-OAI-15mM-100T-3-479-For 1122.67 22.73 70.72 18.05 15 100 257.1572 1 1 6 0 27.64 43.8323 10 0.4935 0.25 2 20 8 0 0 1
n-BAI-5mM-20T-1-49-Re 1087.62 21.93 45.69 10.9 5 20 201.05 1 1 2 0 27.64 13.1194 6 0.6312 0.5 2 12 4 0 0 1
n-BAI-5mM-20T-1-50-Re 1067.94 12.2 31.57 4.11 5 20 201.05 1 1 2 0 27.64 13.1194 6 0.6312 0.5 2 12 4 0 0 1
n-BAI-5mM-20T-1-51-Re 1084.13 20.74 41.75 9.38 5 20 201.05 1 1 2 0 27.64 13.1194 6 0.6312 0.5 2 12 4 0 0 1
n-BAI-5mM-20T-1-52-Re 1088.54 18.89 38.25 7.87 5 20 201.05 1 1 2 0 27.64 13.1194 6 0.6312 0.5 2 12 4 0 0 1
n-BAI-5mM-20T-1-53-Re 1098.75 20.04 45.12 9.93 5 20 201.05 1 1 2 0 27.64 13.1194 6 0.6312 0.5 2 12 4 0 0 1
n-BAI-5mM-20T-1-54-Re 1083.05 16.6 38.89 6.99 5 20 201.05 1 1 2 0 27.64 13.1194 6 0.6312 0.5 2 12 4 0 0 1
n-BAI-5mM-20T-1-55-Re 1090.91 13.47 38.92 5.72 5 20 201.05 1 1 2 0 27.64 13.1194 6 0.6312 0.5 2 12 4 0 0 1
n-BAI-5mM-20T-1-56-Re 1097.58 22.03 49.21 11.9 5 20 201.05 1 1 2 0 27.64 13.1194 6 0.6312 0.5 2 12 4 0 0 1
n-BAI-5mM-20T-2-57-Re 1060.9 15.2 42.35 6.83 5 20 201.05 1 1 2 0 27.64 13.1194 6 0.6312 0.5 2 12 4 0 0 1
n-BAI-5mM-20T-2-58-Re 1071.99 13.11 38.21 5.37 5 20 201.05 1 1 2 0 27.64 13.1194 6 0.6312 0.5 2 12 4 0 0 1
n-BAI-5mM-20T-2-59-Re 1087.01 18.61 45.43 9.19 5 20 201.05 1 1 2 0 27.64 13.1194 6 0.6312 0.5 2 12 4 0 0 1
n-BAI-5mM-20T-2-60-Re 1082.08 13.09 37.14 5.26 5 20 201.05 1 1 2 0 27.64 13.1194 6 0.6312 0.5 2 12 4 0 0 1
n-BAI-5mM-20T-2-61-Re 1080.89 15.1 41.84 6.83 5 20 201.05 1 1 2 0 27.64 13.1194 6 0.6312 0.5 2 12 4 0 0 1
n-BAI-5mM-20T-2-62-Re 1092.94 19.31 62.96 13.29 5 20 201.05 1 1 2 0 27.64 13.1194 6 0.6312 0.5 2 12 4 0 0 1
n-BAI-5mM-20T-2-63-Re 1093.28 19.07 64.82 13.51 5 20 201.05 1 1 2 0 27.64 13.1194 6 0.6312 0.5 2 12 4 0 0 1
n-BAI-5mM-20T-2-64-Re 1097.81 19.51 77.94 16.69 5 20 201.05 1 1 2 0 27.64 13.1194 6 0.6312 0.5 2 12 4 0 0 1
n-BAI-5mM-20T-3-65-Re 1094.22 21.87 58.38 13.97 5 20 201.05 1 1 2 0 27.64 13.1194 6 0.6312 0.5 2 12 4 0 0 1
n-BAI-5mM-20T-3-66-Re 1095.43 21.79 50.73 12.11 5 20 201.05 1 1 2 0 27.64 13.1194 6 0.6312 0.5 2 12 4 0 0 1
n-BAI-5mM-20T-3-67-Re 1098.64 21.65 52.1 12.39 5 20 201.05 1 1 2 0 27.64 13.1194 6 0.6312 0.5 2 12 4 0 0 1
n-BAI-5mM-20T-3-68-Re 1092.51 21.81 49.89 11.89 5 20 201.05 1 1 2 0 27.64 13.1194 6 0.6312 0.5 2 12 4 0 0 1
n-BAI-5mM-20T-3-69-Re 1095.28 20.63 48.96 11.07 5 20 201.05 1 1 2 0 27.64 13.1194 6 0.6312 0.5 2 12 4 0 0 1
n-BAI-5mM-20T-3-70-Re 1096.15 21.79 57.56 13.75 5 20 201.05 1 1 2 0 27.64 13.1194 6 0.6312 0.5 2 12 4 0 0 1
n-BAI-5mM-20T-3-71-Re 1093.58 22.03 68.59 16.53 5 20 201.05 1 1 2 0 27.64 13.1194 6 0.6312 0.5 2 12 4 0 0 1
n-BAI-5mM-20T-3-72-Re 1069.38 21.49 68.06 15.64 5 20 201.05 1 1 2 0 27.64 13.1194 6 0.6312 0.5 2 12 4 0 0 1
n-BAI-5mM-100T-1-73-Re 1066.13 21.9 65.29 15.24 5 100 201.05 1 1 2 0 27.64 13.1194 6 0.6312 0.5 2 12 4 0 0 1
n-BAI-5mM-100T-1-74-Re 1100.02 22.42 80.81 19.93 5 100 201.05 1 1 2 0 27.64 13.1194 6 0.6312 0.5 2 12 4 0 0 1
n-BAI-5mM-100T-1-75-Re 1109.05 21.03 58.63 13.67 5 100 201.05 1 1 2 0 27.64 13.1194 6 0.6312 0.5 2 12 4 0 0 1
n-BAI-5mM-100T-1-76-Re 1075.44 15.95 39.36 6.75 5 100 201.05 1 1 2 0 27.64 13.1194 6 0.6312 0.5 2 12 4 0 0 1
n-BAI-5mM-100T-1-77-Re 1065.1 15.5 40.17 6.63 5 100 201.05 1 1 2 0 27.64 13.1194 6 0.6312 0.5 2 12 4 0 0 1
n-BAI-5mM-100T-1-78-Re 1072.99 14.52 43.19 6.73 5 100 201.05 1 1 2 0 27.64 13.1194 6 0.6312 0.5 2 12 4 0 0 1
n-BAI-5mM-100T-1-79-Re 1076.58 19.98 77.55 16.68 5 100 201.05 1 1 2 0 27.64 13.1194 6 0.6312 0.5 2 12 4 0 0 1
n-BAI-5mM-100T-2-82-Re 1079.4 21.91 53.58 12.67 5 100 201.05 1 1 2 0 27.64 13.1194 6 0.6312 0.5 2 12 4 0 0 1
n-BAI-5mM-100T-2-83-Re 1066.9 20.7 46.56 10.28 5 100 201.05 1 1 2 0 27.64 13.1194 6 0.6312 0.5 2 12 4 0 0 1
n-BAI-5mM-100T-2-84-Re 1055.19 17.57 41.03 7.6 5 100 201.05 1 1 2 0 27.64 13.1194 6 0.6312 0.5 2 12 4 0 0 1
n-BAI-5mM-100T-2-85-Re 1048.8 22.04 45.36 10.48 5 100 201.05 1 1 2 0 27.64 13.1194 6 0.6312 0.5 2 12 4 0 0 1
n-BAI-5mM-100T-2-86-Re 1056.56 21.99 46.17 10.73 5 100 201.05 1 1 2 0 27.64 13.1194 6 0.6312 0.5 2 12 4 0 0 1
n-BAI-5mM-100T-2-87-Re 1050.23 23.56 56.13 13.89 5 100 201.05 1 1 2 0 27.64 13.1194 6 0.6312 0.5 2 12 4 0 0 1
n-BAI-5mM-100T-2-88-Re 1034.7 23.35 61.05 14.75 5 100 201.05 1 1 2 0 27.64 13.1194 6 0.6312 0.5 2 12 4 0 0 1
n-BAI-5mM-100T-3-89-Re 1080.08 15.16 44.4 7.27 5 100 201.05 1 1 2 0 27.64 13.1194 6 0.6312 0.5 2 12 4 0 0 1
n-BAI-5mM-100T-3-90-Re 1088.81 13.52 43.64 6.42 5 100 201.05 1 1 2 0 27.64 13.1194 6 0.6312 0.5 2 12 4 0 0 1
n-BAI-5mM-100T-3-91-Re 1042.81 11.03 36.96 4.25 5 100 201.05 1 1 2 0 27.64 13.1194 6 0.6312 0.5 2 12 4 0 0 1
n-BAI-5mM-100T-3-92-Re 1091.13 14.42 45.71 7.19 5 100 201.05 1 1 2 0 27.64 13.1194 6 0.6312 0.5 2 12 4 0 0 1
n-BAI-5mM-100T-3-93-Re 1065.31 15.06 38.62 6.19 5 100 201.05 1 1 2 0 27.64 13.1194 6 0.6312 0.5 2 12 4 0 0 1
n-BAI-5mM-100T-3-94-Re 1061.45 20.89 47.79 10.6 5 100 201.05 1 1 2 0 27.64 13.1194 6 0.6312 0.5 2 12 4 0 0 1
n-BAI-5mM-100T-3-95-Re 1053.86 21.61 49.3 11.23 5 100 201.05 1 1 2 0 27.64 13.1194 6 0.6312 0.5 2 12 4 0 0 1
n-BAI-5mM-100T-3-96-Re 1048.56 21.52 49.81 11.24 5 100 201.05 1 1 2 0 27.64 13.1194 6 0.6312 0.5 2 12 4 0 0 1
n-BAI-10mM-20T-1-97-Re 1094.67 16.73 46.84 8.58 10 20 201.05 1 1 2 0 27.64 13.1194 6 0.6312 0.5 2 12 4 0 0 1
n-BAI-10mM-20T-1-98-Re 1077.31 12.59 37.8 5.13 10 20 201.05 1 1 2 0 27.64 13.1194 6 0.6312 0.5 2 12 4 0 0 1
n-BAI-10mM-20T-1-99-Re 1072.66 11.67 38.09 4.77 10 20 201.05 1 1 2 0 27.64 13.1194 6 0.6312 0.5 2 12 4 0 0 1
n-BAI-10mM-20T-1-100-Re 1077.52 15.92 45.68 7.84 10 20 201.05 1 1 2 0 27.64 13.1194 6 0.6312 0.5 2 12 4 0 0 1
n-BAI-10mM-20T-1-101-Re 1066.27 11.63 39.72 4.93 10 20 201.05 1 1 2 0 27.64 13.1194 6 0.6312 0.5 2 12 4 0 0 1
n-BAI-10mM-20T-1-102-Re 1074.74 15.25 45.52 7.46 10 20 201.05 1 1 2 0 27.64 13.1194 6 0.6312 0.5 2 12 4 0 0 1
n-BAI-10mM-20T-1-103-Re 1074.38 14.47 43.42 6.75 10 20 201.05 1 1 2 0 27.64 13.1194 6 0.6312 0.5 2 12 4 0 0 1
n-BAI-10mM-20T-2-105-Re 1089.97 16.01 52.38 9.14 10 20 201.05 1 1 2 0 27.64 13.1194 6 0.6312 0.5 2 12 4 0 0 1
n-BAI-10mM-20T-2-106-Re 1092.71 15.78 49.34 8.51 10 20 201.05 1 1 2 0 27.64 13.1194 6 0.6312 0.5 2 12 4 0 0 1
n-BAI-10mM-20T-2-107-Re 1099.19 14.24 48.01 7.52 10 20 201.05 1 1 2 0 27.64 13.1194 6 0.6312 0.5 2 12 4 0 0 1
n-BAI-10mM-20T-2-108-Re 1084.43 10.93 39.57 4.69 10 20 201.05 1 1 2 0 27.64 13.1194 6 0.6312 0.5 2 12 4 0 0 1
n-BAI-10mM-20T-2-110-Re 1097.29 16.5 44.6 8.07 10 20 201.05 1 1 2 0 27.64 13.1194 6 0.6312 0.5 2 12 4 0 0 1
n-BAI-10mM-20T-2-111-Re 1088.44 13.36 43.75 6.36 10 20 201.05 1 1 2 0 27.64 13.1194 6 0.6312 0.5 2 12 4 0 0 1
n-BAI-10mM-20T-3-113-Re 1082.37 18.95 57.04 11.7 10 20 201.05 1 1 2 0 27.64 13.1194 6 0.6312 0.5 2 12 4 0 0 1
n-BAI-10mM-20T-3-114-Re 1099.34 19.03 60.4 12.63 10 20 201.05 1 1 2 0 27.64 13.1194 6 0.6312 0.5 2 12 4 0 0 1
n-BAI-10mM-20T-3-115-Re 1099.09 19.1 57.59 12.09 10 20 201.05 1 1 2 0 27.64 13.1194 6 0.6312 0.5 2 12 4 0 0 1
n-BAI-10mM-20T-3-116-Re 1087.83 14.15 49.25 7.58 10 20 201.05 1 1 2 0 27.64 13.1194 6 0.6312 0.5 2 12 4 0 0 1
n-BAI-10mM-20T-3-117-Re 1084.98 17.41 51.33 9.69 10 20 201.05 1 1 2 0 27.64 13.1194 6 0.6312 0.5 2 12 4 0 0 1
n-BAI-10mM-20T-3-118-Re 1056.91 14.22 42.78 6.43 10 20 201.05 1 1 2 0 27.64 13.1194 6 0.6312 0.5 2 12 4 0 0 1
n-BAI-10mM-20T-3-119-Re 1089.25 18.48 50.89 10.24 10 20 201.05 1 1 2 0 27.64 13.1194 6 0.6312 0.5 2 12 4 0 0 1
n-BAI-10mM-100T-1-121-Re 1052.13 12.74 42.98 5.76 10 100 201.05 1 1 2 0 27.64 13.1194 6 0.6312 0.5 2 12 4 0 0 1
n-BAI-10mM-100T-1-122-Re 1066.53 12.28 43.34 5.67 10 100 201.05 1 1 2 0 27.64 13.1194 6 0.6312 0.5 2 12 4 0 0 1
n-BAI-10mM-100T-1-123-Re 1077.59 11.67 45.66 5.74 10 100 201.05 1 1 2 0 27.64 13.1194 6 0.6312 0.5 2 12 4 0 0 1
n-BAI-10mM-100T-1-124-Re 1066.28 9.82 40.49 4.24 10 100 201.05 1 1 2 0 27.64 13.1194 6 0.6312 0.5 2 12 4 0 0 1
n-BAI-10mM-100T-1-125-Re 1056.46 12.59 42.29 5.63 10 100 201.05 1 1 2 0 27.64 13.1194 6 0.6312 0.5 2 12 4 0 0 1
n-BAI-10mM-100T-1-126-Re 1059.25 14.04 42.47 6.32 10 100 201.05 1 1 2 0 27.64 13.1194 6 0.6312 0.5 2 12 4 0 0 1
n-BAI-10mM-100T-1-127-Re 1055.41 13.37 44.26 6.24 10 100 201.05 1 1 2 0 27.64 13.1194 6 0.6312 0.5 2 12 4 0 0 1
n-BAI-10mM-100T-2-129-Re 1029.96 8.76 42.12 3.8 10 100 201.05 1 1 2 0 27.64 13.1194 6 0.6312 0.5 2 12 4 0 0 1
n-BAI-10mM-100T-2-130-Re 1079.54 15.7 54.35 9.21 10 100 201.05 1 1 2 0 27.64 13.1194 6 0.6312 0.5 2 12 4 0 0 1
n-BAI-10mM-100T-2-131-Re 1074.21 12.98 46.46 6.48 10 100 201.05 1 1 2 0 27.64 13.1194 6 0.6312 0.5 2 12 4 0 0 1
n-BAI-10mM-100T-2-132-Re 1075.43 14.64 50.57 7.96 10 100 201.05 1 1 2 0 27.64 13.1194 6 0.6312 0.5 2 12 4 0 0 1
n-BAI-10mM-100T-2-133-Re 1074.09 13.15 45.26 6.39 10 100 201.05 1 1 2 0 27.64 13.1194 6 0.6312 0.5 2 12 4 0 0 1
n-BAI-10mM-100T-2-134-Re 1066.89 15.11 45.69 7.37 10 100 201.05 1 1 2 0 27.64 13.1194 6 0.6312 0.5 2 12 4 0 0 1
n-BAI-10mM-100T-2-135-Re 1084.77 16.31 53.86 9.53 10 100 201.05 1 1 2 0 27.64 13.1194 6 0.6312 0.5 2 12 4 0 0 1
n-BAI-10mM-100T-3-137-Re 1067.18 18.47 52.01 10.25 10 100 201.05 1 1 2 0 27.64 13.1194 6 0.6312 0.5 2 12 4 0 0 1
n-BAI-10mM-100T-3-138-Re 1084.48 15.42 49.11 8.21 10 100 201.05 1 1 2 0 27.64 13.1194 6 0.6312 0.5 2 12 4 0 0 1
n-BAI-10mM-100T-3-139-Re 1073.3 12.68 39.82 5.42 10 100 201.05 1 1 2 0 27.64 13.1194 6 0.6312 0.5 2 12 4 0 0 1
n-BAI-10mM-100T-3-140-Re 1072.43 13.62 41.26 6.03 10 100 201.05 1 1 2 0 27.64 13.1194 6 0.6312 0.5 2 12 4 0 0 1
n-BAI-10mM-100T-3-141-Re 1080.62 17.04 47.41 8.73 10 100 201.05 1 1 2 0 27.64 13.1194 6 0.6312 0.5 2 12 4 0 0 1
n-BAI-10mM-100T-3-142-Re 1073.1 17.14 44.09 8.11 10 100 201.05 1 1 2 0 27.64 13.1194 6 0.6312 0.5 2 12 4 0 0 1
n-BAI-10mM-100T-3-143-Re 1073.93 18.85 51.27 10.38 10 100 201.05 1 1 2 0 27.64 13.1194 6 0.6312 0.5 2 12 4 0 0 1
n-BAI-10mM-100T-3-144-Re 1062.63 19.93 57.75 12.23 10 100 201.05 1 1 2 0 27.64 13.1194 6 0.6312 0.5 2 12 4 0 0 1
n-BAI-15mM-20T-1-145-Re 1098.58 19.4 38.05 8.11 15 20 201.05 1 1 2 0 27.64 13.1194 6 0.6312 0.5 2 12 4 0 0 1
n-BAI-15mM-20T-1-146-Re 1091.58 17.4 35.65 6.77 15 20 201.05 1 1 2 0 27.64 13.1194 6 0.6312 0.5 2 12 4 0 0 1
n-BAI-15mM-20T-1-147-Re 1121.87 22.35 52.02 13.04 15 20 201.05 1 1 2 0 27.64 13.1194 6 0.6312 0.5 2 12 4 0 0 1
n-BAI-15mM-20T-1-149-Re 1097.93 13.4 33.94 4.99 15 20 201.05 1 1 2 0 27.64 13.1194 6 0.6312 0.5 2 12 4 0 0 1
n-BAI-15mM-20T-1-150-Re 1102.02 17.28 38.01 7.24 15 20 201.05 1 1 2 0 27.64 13.1194 6 0.6312 0.5 2 12 4 0 0 1
n-BAI-15mM-20T-1-151-Re 1103.61 17.71 45.02 8.8 15 20 201.05 1 1 2 0 27.64 13.1194 6 0.6312 0.5 2 12 4 0 0 1
n-BAI-15mM-20T-2-153-Re 1088.08 17.6 45.29 8.67 15 20 201.05 1 1 2 0 27.64 13.1194 6 0.6312 0.5 2 12 4 0 0 1
n-BAI-15mM-20T-2-154-Re 1041.63 10.6 36.33 4.01 15 20 201.05 1 1 2 0 27.64 13.1194 6 0.6312 0.5 2 12 4 0 0 1
n-BAI-15mM-20T-2-155-Re 1114.36 13.75 55.53 8.51 15 20 201.05 1 1 2 0 27.64 13.1194 6 0.6312 0.5 2 12 4 0 0 1
n-BAI-15mM-20T-2-157-Re 1089.68 10.15 41.83 4.63 15 20 201.05 1 1 2 0 27.64 13.1194 6 0.6312 0.5 2 12 4 0 0 1
n-BAI-15mM-20T-2-158-Re 1100.32 13.09 45.01 6.48 15 20 201.05 1 1 2 0 27.64 13.1194 6 0.6312 0.5 2 12 4 0 0 1
n-BAI-15mM-20T-3-161-Re 1098.63 17.73 48.02 9.35 15 20 201.05 1 1 2 0 27.64 13.1194 6 0.6312 0.5 2 12 4 0 0 1
n-BAI-15mM-20T-3-162-Re 1083.83 9.83 41.7 4.44 15 20 201.05 1 1 2 0 27.64 13.1194 6 0.6312 0.5 2 12 4 0 0 1
n-BAI-15mM-20T-3-163-Re 1038.91 15.58 38.66 6.26 15 20 201.05 1 1 2 0 27.64 13.1194 6 0.6312 0.5 2 12 4 0 0 1
n-BAI-15mM-20T-3-164-Re 1097.69 12.33 42.83 5.8 15 20 201.05 1 1 2 0 27.64 13.1194 6 0.6312 0.5 2 12 4 0 0 1
n-BAI-15mM-20T-3-165-Re 1110.78 13.94 47.34 7.33 15 20 201.05 1 1 2 0 27.64 13.1194 6 0.6312 0.5 2 12 4 0 0 1
n-BAI-15mM-20T-3-166-Re 1106.48 15.89 48.99 8.61 15 20 201.05 1 1 2 0 27.64 13.1194 6 0.6312 0.5 2 12 4 0 0 1
n-BAI-15mM-20T-3-167-Re 1096.05 14.16 42.72 6.63 15 20 201.05 1 1 2 0 27.64 13.1194 6 0.6312 0.5 2 12 4 0 0 1
n-BAI-15mM-100T-1-169-Re 1069.14 19.31 49.44 10.21 15 100 201.05 1 1 2 0 27.64 13.1194 6 0.6312 0.5 2 12 4 0 0 1
n-BAI-15mM-100T-1-170-Re 1063.17 14.93 43.94 6.97 15 100 201.05 1 1 2 0 27.64 13.1194 6 0.6312 0.5 2 12 4 0 0 1
n-BAI-15mM-100T-1-171-Re 1074.93 13.56 45.88 6.69 15 100 201.05 1 1 2 0 27.64 13.1194 6 0.6312 0.5 2 12 4 0 0 1
n-BAI-15mM-100T-1-173-Re 1063.37 9.24 40.74 4.0 15 100 201.05 1 1 2 0 27.64 13.1194 6 0.6312 0.5 2 12 4 0 0 1
n-BAI-15mM-100T-1-174-Re 1087.17 17.73 52.69 10.16 15 100 201.05 1 1 2 0 27.64 13.1194 6 0.6312 0.5 2 12 4 0 0 1
n-BAI-15mM-100T-1-175-Re 1079.43 13.88 47.28 7.09 15 100 201.05 1 1 2 0 27.64 13.1194 6 0.6312 0.5 2 12 4 0 0 1
n-BAI-15mM-100T-2-177-Re 1002.45 6.07 25.18 1.53 15 100 201.05 1 1 2 0 27.64 13.1194 6 0.6312 0.5 2 12 4 0 0 1
n-BAI-15mM-100T-2-178-Re 1035.71 8.43 31.88 2.78 15 100 201.05 1 1 2 0 27.64 13.1194 6 0.6312 0.5 2 12 4 0 0 1
n-BAI-15mM-100T-2-179-Re 1054.11 10.38 36.45 3.99 15 100 201.05 1 1 2 0 27.64 13.1194 6 0.6312 0.5 2 12 4 0 0 1
n-BAI-15mM-100T-2-180-Re 1064.84 16.76 43.78 7.81 15 100 201.05 1 1 2 0 27.64 13.1194 6 0.6312 0.5 2 12 4 0 0 1
n-BAI-15mM-100T-2-181-Re 1053.76 11.99 38.44 4.86 15 100 201.05 1 1 2 0 27.64 13.1194 6 0.6312 0.5 2 12 4 0 0 1
n-BAI-15mM-100T-2-182-Re 1073.21 15.44 37.8 6.27 15 100 201.05 1 1 2 0 27.64 13.1194 6 0.6312 0.5 2 12 4 0 0 1
n-BAI-15mM-100T-2-183-Re 1074.86 15.66 38.97 6.56 15 100 201.05 1 1 2 0 27.64 13.1194 6 0.6312 0.5 2 12 4 0 0 1
n-BAI-15mM-100T-2-184-Re 1078.39 17.72 42.58 8.14 15 100 201.05 1 1 2 0 27.64 13.1194 6 0.6312 0.5 2 12 4 0 0 1
n-BAI-15mM-100T-3-185-Re 1090.23 18.82 73.04 14.99 15 100 201.05 1 1 2 0 27.64 13.1194 6 0.6312 0.5 2 12 4 0 0 1
n-BAI-15mM-100T-3-186-Re 1065.93 15.94 58.89 10.01 15 100 201.05 1 1 2 0 27.64 13.1194 6 0.6312 0.5 2 12 4 0 0 1
n-BAI-15mM-100T-3-187-Re 1066.8 17.75 58.16 11.01 15 100 201.05 1 1 2 0 27.64 13.1194 6 0.6312 0.5 2 12 4 0 0 1
n-BAI-15mM-100T-3-188-Re 1059.0 16.69 48.79 8.62 15 100 201.05 1 1 2 0 27.64 13.1194 6 0.6312 0.5 2 12 4 0 0 1
n-BAI-15mM-100T-3-189-Re 1045.47 17.56 64.11 11.77 15 100 201.05 1 1 2 0 27.64 13.1194 6 0.6312 0.5 2 12 4 0 0 1
n-BAI-15mM-100T-3-190-Re 1038.61 16.67 67.14 11.62 15 100 201.05 1 1 2 0 27.64 13.1194 6 0.6312 0.5 2 12 4 0 0 1
n-BAI-15mM-100T-3-191-Re 1042.18 17.61 66.39 12.18 15 100 201.05 1 1 2 0 27.64 13.1194 6 0.6312 0.5 2 12 4 0 0 1
iso-BAI-5mM-20T-1-193-Re 1082.05 18.63 53.01 10.68 5 20 201.05 1 1 1 0 27.64 17.6096 6 0.6312 0.5 2 12 4 0 0 1
iso-BAI-5mM-20T-1-194-Re 1099.15 15.19 49.25 8.22 5 20 201.05 1 1 1 0 27.64 17.6096 6 0.6312 0.5 2 12 4 0 0 1
iso-BAI-5mM-20T-1-195-Re 1098.86 17.08 49.0 9.2 5 20 201.05 1 1 1 0 27.64 17.6096 6 0.6312 0.5 2 12 4 0 0 1
iso-BAI-5mM-20T-1-196-Re 1112.63 16.47 47.23 8.65 5 20 201.05 1 1 1 0 27.64 17.6096 6 0.6312 0.5 2 12 4 0 0 1
iso-BAI-5mM-20T-1-197-Re 1114.13 18.32 52.25 10.67 5 20 201.05 1 1 1 0 27.64 17.6096 6 0.6312 0.5 2 12 4 0 0 1
iso-BAI-5mM-20T-1-198-Re 1116.79 18.74 56.75 11.88 5 20 201.05 1 1 1 0 27.64 17.6096 6 0.6312 0.5 2 12 4 0 0 1
iso-BAI-5mM-20T-1-199-Re 1114.19 18.73 59.94 12.51 5 20 201.05 1 1 1 0 27.64 17.6096 6 0.6312 0.5 2 12 4 0 0 1
iso-BAI-5mM-20T-2-201-Re 1070.76 14.42 72.42 11.18 5 20 201.05 1 1 1 0 27.64 17.6096 6 0.6312 0.5 2 12 4 0 0 1
iso-BAI-5mM-20T-2-205-Re 1098.03 12.55 46.95 6.47 5 20 201.05 1 1 1 0 27.64 17.6096 6 0.6312 0.5 2 12 4 0 0 1
iso-BAI-5mM-20T-2-206-Re 1076.76 9.73 34.66 3.63 5 20 201.05 1 1 1 0 27.64 17.6096 6 0.6312 0.5 2 12 4 0 0 1
iso-BAI-5mM-20T-2-207-Re 1098.28 15.9 47.88 8.36 5 20 201.05 1 1 1 0 27.64 17.6096 6 0.6312 0.5 2 12 4 0 0 1
iso-BAI-5mM-20T-2-208-Re 1102.99 19.14 59.06 12.47 5 20 201.05 1 1 1 0 27.64 17.6096 6 0.6312 0.5 2 12 4 0 0 1
iso-BAI-5mM-20T-3-209-Re 1035.65 23.43 58.73 14.25 5 20 201.05 1 1 1 0 27.64 17.6096 6 0.6312 0.5 2 12 4 0 0 1
iso-BAI-5mM-20T-3-210-Re 1074.88 23.31 75.18 18.83 5 20 201.05 1 1 1 0 27.64 17.6096 6 0.6312 0.5 2 12 4 0 0 1
iso-BAI-5mM-20T-3-211-Re 1071.14 23.57 78.41 19.8 5 20 201.05 1 1 1 0 27.64 17.6096 6 0.6312 0.5 2 12 4 0 0 1
iso-BAI-5mM-20T-3-212-Re 1080.11 23.24 74.21 18.63 5 20 201.05 1 1 1 0 27.64 17.6096 6 0.6312 0.5 2 12 4 0 0 1
iso-BAI-5mM-20T-3-213-Re 1087.36 23.64 74.48 19.15 5 20 201.05 1 1 1 0 27.64 17.6096 6 0.6312 0.5 2 12 4 0 0 1
iso-BAI-5mM-20T-3-216-Re 1093.34 23.66 82.14 21.25 5 20 201.05 1 1 1 0 27.64 17.6096 6 0.6312 0.5 2 12 4 0 0 1
iso-BAI-5mM-100T-1-217-Re 1084.8 15.15 50.79 8.35 5 100 201.05 1 1 1 0 27.64 17.6096 6 0.6312 0.5 2 12 4 0 0 1
iso-BAI-5mM-100T-1-219-Re 1097.44 14.7 60.42 9.75 5 100 201.05 1 1 1 0 27.64 17.6096 6 0.6312 0.5 2 12 4 0 0 1
iso-BAI-5mM-100T-1-220-Re 1080.79 14.35 53.81 8.35 5 100 201.05 1 1 1 0 27.64 17.6096 6 0.6312 0.5 2 12 4 0 0 1
iso-BAI-5mM-100T-1-221-Re 1078.07 9.3 50.14 5.03 5 100 201.05 1 1 1 0 27.64 17.6096 6 0.6312 0.5 2 12 4 0 0 1
iso-BAI-5mM-100T-1-222-Re 1076.77 15.93 55.95 9.6 5 100 201.05 1 1 1 0 27.64 17.6096 6 0.6312 0.5 2 12 4 0 0 1
iso-BAI-5mM-100T-1-223-Re 1073.82 15.28 52.2 8.56 5 100 201.05 1 1 1 0 27.64 17.6096 6 0.6312 0.5 2 12 4 0 0 1
iso-BAI-5mM-100T-2-226-Re 1115.46 20.46 73.64 16.8 5 100 201.05 1 1 1 0 27.64 17.6096 6 0.6312 0.5 2 12 4 0 0 1
iso-BAI-5mM-100T-2-227-Re 1112.76 18.94 65.26 13.75 5 100 201.05 1 1 1 0 27.64 17.6096 6 0.6312 0.5 2 12 4 0 0 1
iso-BAI-5mM-100T-2-228-Re 1100.29 20.38 67.14 15.05 5 100 201.05 1 1 1 0 27.64 17.6096 6 0.6312 0.5 2 12 4 0 0 1
iso-BAI-5mM-100T-2-229-Re 1096.36 19.46 63.08 13.46 5 100 201.05 1 1 1 0 27.64 17.6096 6 0.6312 0.5 2 12 4 0 0 1
iso-BAI-5mM-100T-2-230-Re 1088.95 19.78 67.16 14.46 5 100 201.05 1 1 1 0 27.64 17.6096 6 0.6312 0.5 2 12 4 0 0 1
iso-BAI-5mM-100T-2-231-Re 1082.31 19.8 67.39 14.44 5 100 201.05 1 1 1 0 27.64 17.6096 6 0.6312 0.5 2 12 4 0 0 1
iso-BAI-5mM-100T-3-233-Re 1082.94 16.15 51.5 9.01 5 100 201.05 1 1 1 0 27.64 17.6096 6 0.6312 0.5 2 12 4 0 0 1
iso-BAI-5mM-100T-3-234-Re 1091.97 15.75 57.11 9.82 5 100 201.05 1 1 1 0 27.64 17.6096 6 0.6312 0.5 2 12 4 0 0 1
iso-BAI-5mM-100T-3-235-Re 1110.48 19.13 76.73 16.3 5 100 201.05 1 1 1 0 27.64 17.6096 6 0.6312 0.5 2 12 4 0 0 1
iso-BAI-5mM-100T-3-237-Re 1089.17 19.25 67.54 14.16 5 100 201.05 1 1 1 0 27.64 17.6096 6 0.6312 0.5 2 12 4 0 0 1
iso-BAI-5mM-100T-3-238-Re 1074.97 17.9 56.02 10.78 5 100 201.05 1 1 1 0 27.64 17.6096 6 0.6312 0.5 2 12 4 0 0 1
iso-BAI-5mM-100T-3-239-Re 1060.28 19.45 62.06 12.8 5 100 201.05 1 1 1 0 27.64 17.6096 6 0.6312 0.5 2 12 4 0 0 1
iso-BAI-10mM-20T-1-241-Re 1074.49 16.01 40.17 6.91 10 20 201.05 1 1 1 0 27.64 17.6096 6 0.6312 0.5 2 12 4 0 0 1
iso-BAI-10mM-20T-1-242-Re 1098.47 18.14 45.72 9.11 10 20 201.05 1 1 1 0 27.64 17.6096 6 0.6312 0.5 2 12 4 0 0 1
iso-BAI-10mM-20T-1-243-Re 1085.41 11.49 36.68 4.58 10 20 201.05 1 1 1 0 27.64 17.6096 6 0.6312 0.5 2 12 4 0 0 1
iso-BAI-10mM-20T-1-244-Re 1086.89 11.49 33.16 4.14 10 20 201.05 1 1 1 0 27.64 17.6096 6 0.6312 0.5 2 12 4 0 0 1
iso-BAI-10mM-20T-1-245-Re 1100.94 10.97 40.08 4.84 10 20 201.05 1 1 1 0 27.64 17.6096 6 0.6312 0.5 2 12 4 0 0 1
iso-BAI-10mM-20T-1-246-Re 1102.68 11.84 41.48 5.41 10 20 201.05 1 1 1 0 27.64 17.6096 6 0.6312 0.5 2 12 4 0 0 1
iso-BAI-10mM-20T-1-247-Re 1108.17 13.51 42.67 6.39 10 20 201.05 1 1 1 0 27.64 17.6096 6 0.6312 0.5 2 12 4 0 0 1
iso-BAI-10mM-20T-1-248-Re 1096.51 13.99 37.76 5.79 10 20 201.05 1 1 1 0 27.64 17.6096 6 0.6312 0.5 2 12 4 0 0 1
iso-BAI-10mM-20T-2-249-Re 1011.97 5.57 39.85 2.25 10 20 201.05 1 1 1 0 27.64 17.6096 6 0.6312 0.5 2 12 4 0 0 1
iso-BAI-10mM-20T-2-250-Re 1074.14 10.5 42.78 4.82 10 20 201.05 1 1 1 0 27.64 17.6096 6 0.6312 0.5 2 12 4 0 0 1
iso-BAI-10mM-20T-2-251-Re 1098.43 11.87 41.05 5.35 10 20 201.05 1 1 1 0 27.64 17.6096 6 0.6312 0.5 2 12 4 0 0 1
iso-BAI-10mM-20T-2-252-Re 1074.75 13.77 40.29 5.96 10 20 201.05 1 1 1 0 27.64 17.6096 6 0.6312 0.5 2 12 4 0 0 1
iso-BAI-10mM-20T-2-253-Re 1111.17 12.77 42.76 6.07 10 20 201.05 1 1 1 0 27.64 17.6096 6 0.6312 0.5 2 12 4 0 0 1
iso-BAI-10mM-20T-2-254-Re 1106.05 12.94 38.87 5.56 10 20 201.05 1 1 1 0 27.64 17.6096 6 0.6312 0.5 2 12 4 0 0 1
iso-BAI-10mM-20T-2-255-Re 1101.3 9.3 41.34 4.24 10 20 201.05 1 1 1 0 27.64 17.6096 6 0.6312 0.5 2 12 4 0 0 1
iso-BAI-10mM-20T-2-256-Re 1114.62 13.48 43.1 6.48 10 20 201.05 1 1 1 0 27.64 17.6096 6 0.6312 0.5 2 12 4 0 0 1
iso-BAI-10mM-20T-3-258-Re 1082.13 6.81 36.23 2.67 10 20 201.05 1 1 1 0 27.64 17.6096 6 0.6312 0.5 2 12 4 0 0 1
iso-BAI-10mM-20T-3-259-Re 1092.46 9.61 35.9 3.77 10 20 201.05 1 1 1 0 27.64 17.6096 6 0.6312 0.5 2 12 4 0 0 1
iso-BAI-10mM-20T-3-260-Re 1113.72 11.74 38.81 5.08 10 20 201.05 1 1 1 0 27.64 17.6096 6 0.6312 0.5 2 12 4 0 0 1
iso-BAI-10mM-20T-3-261-Re 1101.48 7.5 38.78 3.21 10 20 201.05 1 1 1 0 27.64 17.6096 6 0.6312 0.5 2 12 4 0 0 1
iso-BAI-10mM-20T-3-262-Re 1110.41 16.91 58.41 10.97 10 20 201.05 1 1 1 0 27.64 17.6096 6 0.6312 0.5 2 12 4 0 0 1
iso-BAI-10mM-20T-3-263-Re 1111.69 21.91 80.71 19.66 10 20 201.05 1 1 1 0 27.64 17.6096 6 0.6312 0.5 2 12 4 0 0 1
iso-BAI-10mM-20T-3-264-Re 1122.6 18.99 66.01 14.07 10 20 201.05 1 1 1 0 27.64 17.6096 6 0.6312 0.5 2 12 4 0 0 1
iso-BAI-10mM-100T-1-265-Re 1002.49 3.76 25.26 0.95 10 100 201.05 1 1 1 0 27.64 17.6096 6 0.6312 0.5 2 12 4 0 0 1
iso-BAI-10mM-100T-1-266-Re 1004.0 5.02 24.43 1.23 10 100 201.05 1 1 1 0 27.64 17.6096 6 0.6312 0.5 2 12 4 0 0 1
iso-BAI-10mM-100T-1-267-Re 1021.31 5.25 28.89 1.55 10 100 201.05 1 1 1 0 27.64 17.6096 6 0.6312 0.5 2 12 4 0 0 1
iso-BAI-10mM-100T-1-268-Re 1053.21 12.84 28.91 3.91 10 100 201.05 1 1 1 0 27.64 17.6096 6 0.6312 0.5 2 12 4 0 0 1
iso-BAI-10mM-100T-1-269-Re 1044.54 6.87 30.45 2.18 10 100 201.05 1 1 1 0 27.64 17.6096 6 0.6312 0.5 2 12 4 0 0 1
iso-BAI-10mM-100T-1-271-Re 1033.21 7.57 33.7 2.64 10 100 201.05 1 1 1 0 27.64 17.6096 6 0.6312 0.5 2 12 4 0 0 1
iso-BAI-10mM-100T-1-272-Re 1026.91 7.03 30.96 2.24 10 100 201.05 1 1 1 0 27.64 17.6096 6 0.6312 0.5 2 12 4 0 0 1
iso-BAI-10mM-100T-2-273-Re 1043.01 6.72 32.27 2.26 10 100 201.05 1 1 1 0 27.64 17.6096 6 0.6312 0.5 2 12 4 0 0 1
iso-BAI-10mM-100T-2-274-Re 1043.9 6.18 33.03 2.13 10 100 201.05 1 1 1 0 27.64 17.6096 6 0.6312 0.5 2 12 4 0 0 1
iso-BAI-10mM-100T-2-275-Re 1049.87 6.22 33.91 2.22 10 100 201.05 1 1 1 0 27.64 17.6096 6 0.6312 0.5 2 12 4 0 0 1
iso-BAI-10mM-100T-2-276-Re 1092.98 18.04 49.33 9.73 10 100 201.05 1 1 1 0 27.64 17.6096 6 0.6312 0.5 2 12 4 0 0 1
iso-BAI-10mM-100T-2-277-Re 1081.18 11.79 41.92 5.35 10 100 201.05 1 1 1 0 27.64 17.6096 6 0.6312 0.5 2 12 4 0 0 1
iso-BAI-10mM-100T-2-279-Re 1069.87 9.79 45.04 4.72 10 100 201.05 1 1 1 0 27.64 17.6096 6 0.6312 0.5 2 12 4 0 0 1
iso-BAI-10mM-100T-2-280-Re 1078.39 11.97 44.57 5.75 10 100 201.05 1 1 1 0 27.64 17.6096 6 0.6312 0.5 2 12 4 0 0 1
iso-BAI-10mM-100T-3-281-Re 1096.37 19.02 72.08 15.03 10 100 201.05 1 1 1 0 27.64 17.6096 6 0.6312 0.5 2 12 4 0 0 1
iso-BAI-10mM-100T-3-282-Re 1099.21 18.66 65.81 13.5 10 100 201.05 1 1 1 0 27.64 17.6096 6 0.6312 0.5 2 12 4 0 0 1
iso-BAI-10mM-100T-3-283-Re 1090.67 17.85 48.17 9.38 10 100 201.05 1 1 1 0 27.64 17.6096 6 0.6312 0.5 2 12 4 0 0 1
iso-BAI-10mM-100T-3-284-Re 1080.45 14.95 42.88 6.93 10 100 201.05 1 1 1 0 27.64 17.6096 6 0.6312 0.5 2 12 4 0 0 1
iso-BAI-10mM-100T-3-285-Re 1089.32 18.2 40.35 8.0 10 100 201.05 1 1 1 0 27.64 17.6096 6 0.6312 0.5 2 12 4 0 0 1
iso-BAI-10mM-100T-3-286-Re 1055.48 18.25 56.61 10.91 10 100 201.05 1 1 1 0 27.64 17.6096 6 0.6312 0.5 2 12 4 0 0 1
iso-BAI-10mM-100T-3-287-Re 1093.02 18.75 66.79 13.69 10 100 201.05 1 1 1 0 27.64 17.6096 6 0.6312 0.5 2 12 4 0 0 1
iso-BAI-15mM-20T-1-289-Re 1109.13 12.19 41.39 5.6 15 20 201.05 1 1 1 0 27.64 17.6096 6 0.6312 0.5 2 12 4 0 0 1
iso-BAI-15mM-20T-1-290-Re 1101.12 8.61 38.48 3.65 15 20 201.05 1 1 1 0 27.64 17.6096 6 0.6312 0.5 2 12 4 0 0 1
iso-BAI-15mM-20T-1-291-Re 1113.69 9.35 39.97 4.16 15 20 201.05 1 1 1 0 27.64 17.6096 6 0.6312 0.5 2 12 4 0 0 1
iso-BAI-15mM-20T-1-292-Re 1101.75 9.5 38.67 4.05 15 20 201.05 1 1 1 0 27.64 17.6096 6 0.6312 0.5 2 12 4 0 0 1
iso-BAI-15mM-20T-1-293-Re 1104.59 11.32 41.8 5.23 15 20 201.05 1 1 1 0 27.64 17.6096 6 0.6312 0.5 2 12 4 0 0 1
iso-BAI-15mM-20T-1-294-Re 1101.44 16.1 41.35 7.33 15 20 201.05 1 1 1 0 27.64 17.6096 6 0.6312 0.5 2 12 4 0 0 1
iso-BAI-15mM-20T-1-295-Re 1016.75 20.31 38.45 7.94 15 20 201.05 1 1 1 0 27.64 17.6096 6 0.6312 0.5 2 12 4 0 0 1
iso-BAI-15mM-20T-1-296-Re 1093.58 21.9 61.43 14.71 15 20 201.05 1 1 1 0 27.64 17.6096 6 0.6312 0.5 2 12 4 0 0 1
iso-BAI-15mM-20T-2-298-Re 1068.95 19.83 59.71 12.66 15 20 201.05 1 1 1 0 27.64 17.6096 6 0.6312 0.5 2 12 4 0 0 1
iso-BAI-15mM-20T-2-299-Re 1091.67 20.03 82.48 18.03 15 20 201.05 1 1 1 0 27.64 17.6096 6 0.6312 0.5 2 12 4 0 0 1
iso-BAI-15mM-20T-2-300-Re 1106.32 19.73 80.11 17.49 15 20 201.05 1 1 1 0 27.64 17.6096 6 0.6312 0.5 2 12 4 0 0 1
iso-BAI-15mM-20T-2-301-Re 1128.24 16.73 60.07 11.34 15 20 201.05 1 1 1 0 27.64 17.6096 6 0.6312 0.5 2 12 4 0 0 1
iso-BAI-15mM-20T-2-302-Re 1111.06 18.02 81.84 16.39 15 20 201.05 1 1 1 0 27.64 17.6096 6 0.6312 0.5 2 12 4 0 0 1
iso-BAI-15mM-20T-2-303-Re 1093.4 18.17 82.4 16.38 15 20 201.05 1 1 1 0 27.64 17.6096 6 0.6312 0.5 2 12 4 0 0 1
iso-BAI-15mM-20T-3-307-Re 1102.12 10.82 41.95 5.0 15 20 201.05 1 1 1 0 27.64 17.6096 6 0.6312 0.5 2 12 4 0 0 1
iso-BAI-15mM-20T-3-308-Re 1103.54 16.16 59.66 10.64 15 20 201.05 1 1 1 0 27.64 17.6096 6 0.6312 0.5 2 12 4 0 0 1
iso-BAI-15mM-20T-3-309-Re 1111.41 17.51 64.77 12.6 15 20 201.05 1 1 1 0 27.64 17.6096 6 0.6312 0.5 2 12 4 0 0 1
iso-BAI-15mM-20T-3-310-Re 1105.45 14.83 42.51 6.97 15 20 201.05 1 1 1 0 27.64 17.6096 6 0.6312 0.5 2 12 4 0 0 1
iso-BAI-15mM-20T-3-311-Re 1110.17 16.88 56.3 10.55 15 20 201.05 1 1 1 0 27.64 17.6096 6 0.6312 0.5 2 12 4 0 0 1
iso-BAI-15mM-100T-1-313-Re 1064.67 8.54 42.21 3.84 15 100 201.05 1 1 1 0 27.64 17.6096 6 0.6312 0.5 2 12 4 0 0 1
iso-BAI-15mM-100T-1-314-Re 1079.08 6.44 46.71 3.25 15 100 201.05 1 1 1 0 27.64 17.6096 6 0.6312 0.5 2 12 4 0 0 1
iso-BAI-15mM-100T-1-316-Re 1087.68 7.32 46.5 3.7 15 100 201.05 1 1 1 0 27.64 17.6096 6 0.6312 0.5 2 12 4 0 0 1
iso-BAI-15mM-100T-1-317-Re 1090.21 9.54 47.22 4.91 15 100 201.05 1 1 1 0 27.64 17.6096 6 0.6312 0.5 2 12 4 0 0 1
iso-BAI-15mM-100T-1-318-Re 1078.94 11.79 46.77 5.95 15 100 201.05 1 1 1 0 27.64 17.6096 6 0.6312 0.5 2 12 4 0 0 1
iso-BAI-15mM-100T-1-319-Re 1078.93 7.83 46.27 3.91 15 100 201.05 1 1 1 0 27.64 17.6096 6 0.6312 0.5 2 12 4 0 0 1
iso-BAI-15mM-100T-2-321-Re 1090.46 7.07 39.14 3.02 15 100 201.05 1 1 1 0 27.64 17.6096 6 0.6312 0.5 2 12 4 0 0 1
iso-BAI-15mM-100T-2-322-Re 1072.56 6.76 41.52 3.01 15 100 201.05 1 1 1 0 27.64 17.6096 6 0.6312 0.5 2 12 4 0 0 1
