Repository: MattiaSpider-SIMaP/PVSquared2

File: ML_for_FAPbI3_passivation/DATA/1&2&5-Rev&For-Clean(Voc-1000)_ML.txt (part 5 of 7)
DeviceName Voc(mV) Isc/(mA/cm2) FF(%) PCE(%) Concentration(mM) Annealing_T(°C) Molecular_Weight(u) Hydrogen_Bond_Donor_Count Hydrogen_Bond_Acceptor_Count Rotatable_Bond_Count Rigid_Bond_Count Topological_Polar_Surface_Area Complexity Heavy_Atom_Count Halide_fraction Heteroatom_carbon_ratio Heteroatom_count H_Count C_Count Cl_Count Br_Count I_Count
iso-BAI-15mM-100T-2-323-Re 1041.93 8.64 36.92 3.32 15 100 201.05 1 1 1 0 27.64 17.6096 6 0.6312 0.5 2 12 4 0 0 1
iso-BAI-15mM-100T-2-324-Re 1039.88 6.98 40.27 2.92 15 100 201.05 1 1 1 0 27.64 17.6096 6 0.6312 0.5 2 12 4 0 0 1
iso-BAI-15mM-100T-2-325-Re 1035.33 7.81 37.67 3.05 15 100 201.05 1 1 1 0 27.64 17.6096 6 0.6312 0.5 2 12 4 0 0 1
iso-BAI-15mM-100T-2-326-Re 1032.79 7.97 42.26 3.48 15 100 201.05 1 1 1 0 27.64 17.6096 6 0.6312 0.5 2 12 4 0 0 1
iso-BAI-15mM-100T-2-327-Re 1027.24 8.02 42.97 3.54 15 100 201.05 1 1 1 0 27.64 17.6096 6 0.6312 0.5 2 12 4 0 0 1
iso-BAI-15mM-100T-3-329-Re 1090.47 7.61 39.64 3.29 15 100 201.05 1 1 1 0 27.64 17.6096 6 0.6312 0.5 2 12 4 0 0 1
iso-BAI-15mM-100T-3-330-Re 1093.13 8.49 39.69 3.69 15 100 201.05 1 1 1 0 27.64 17.6096 6 0.6312 0.5 2 12 4 0 0 1
iso-BAI-15mM-100T-3-331-Re 1085.78 7.75 42.82 3.6 15 100 201.05 1 1 1 0 27.64 17.6096 6 0.6312 0.5 2 12 4 0 0 1
iso-BAI-15mM-100T-3-332-Re 1060.15 8.49 40.74 3.67 15 100 201.05 1 1 1 0 27.64 17.6096 6 0.6312 0.5 2 12 4 0 0 1
iso-BAI-15mM-100T-3-333-Re 1057.17 7.3 41.67 3.21 15 100 201.05 1 1 1 0 27.64 17.6096 6 0.6312 0.5 2 12 4 0 0 1
iso-BAI-15mM-100T-3-334-Re 1060.79 6.29 45.12 3.01 15 100 201.05 1 1 1 0 27.64 17.6096 6 0.6312 0.5 2 12 4 0 0 1
iso-BAI-15mM-100T-3-335-Re 1042.57 8.21 40.7 3.48 15 100 201.05 1 1 1 0 27.64 17.6096 6 0.6312 0.5 2 12 4 0 0 1
n-OAI-5mM-20T-1-337-Re 1094.24 20.82 64.71 14.74 5 20 257.1572 1 1 6 0 27.64 43.8323 10 0.4935 0.25 2 20 8 0 0 1
n-OAI-5mM-20T-1-338-Re 1100.94 19.79 35.13 7.66 5 20 257.1572 1 1 6 0 27.64 43.8323 10 0.4935 0.25 2 20 8 0 0 1
n-OAI-5mM-20T-1-339-Re 1121.84 20.72 64.14 14.91 5 20 257.1572 1 1 6 0 27.64 43.8323 10 0.4935 0.25 2 20 8 0 0 1
n-OAI-5mM-20T-1-340-Re 1125.76 20.5 71.23 16.44 5 20 257.1572 1 1 6 0 27.64 43.8323 10 0.4935 0.25 2 20 8 0 0 1
n-OAI-5mM-20T-1-341-Re 1122.74 19.59 66.89 14.71 5 20 257.1572 1 1 6 0 27.64 43.8323 10 0.4935 0.25 2 20 8 0 0 1
n-OAI-5mM-20T-1-342-Re 1129.8 19.8 70.46 15.76 5 20 257.1572 1 1 6 0 27.64 43.8323 10 0.4935 0.25 2 20 8 0 0 1
n-OAI-5mM-20T-1-343-Re 1129.32 19.89 73.37 16.48 5 20 257.1572 1 1 6 0 27.64 43.8323 10 0.4935 0.25 2 20 8 0 0 1
n-OAI-5mM-20T-2-345-Re 1097.24 23.38 72.22 18.53 5 20 257.1572 1 1 6 0 27.64 43.8323 10 0.4935 0.25 2 20 8 0 0 1
n-OAI-5mM-20T-2-346-Re 1111.65 23.14 75.49 19.42 5 20 257.1572 1 1 6 0 27.64 43.8323 10 0.4935 0.25 2 20 8 0 0 1
n-OAI-5mM-20T-2-347-Re 1114.76 23.55 79.31 20.82 5 20 257.1572 1 1 6 0 27.64 43.8323 10 0.4935 0.25 2 20 8 0 0 1
n-OAI-5mM-20T-2-348-Re 1112.17 23.56 78.7 20.63 5 20 257.1572 1 1 6 0 27.64 43.8323 10 0.4935 0.25 2 20 8 0 0 1
n-OAI-5mM-20T-2-350-Re 1120.94 22.24 79.28 19.76 5 20 257.1572 1 1 6 0 27.64 43.8323 10 0.4935 0.25 2 20 8 0 0 1
n-OAI-5mM-20T-2-351-Re 1126.81 22.43 78.31 19.79 5 20 257.1572 1 1 6 0 27.64 43.8323 10 0.4935 0.25 2 20 8 0 0 1
n-OAI-5mM-20T-2-352-Re 1122.2 22.48 70.4 17.76 5 20 257.1572 1 1 6 0 27.64 43.8323 10 0.4935 0.25 2 20 8 0 0 1
n-OAI-5mM-20T-3-353-Re 1092.76 23.3 71.0 18.08 5 20 257.1572 1 1 6 0 27.64 43.8323 10 0.4935 0.25 2 20 8 0 0 1
n-OAI-5mM-20T-3-354-Re 1109.92 23.2 69.84 17.99 5 20 257.1572 1 1 6 0 27.64 43.8323 10 0.4935 0.25 2 20 8 0 0 1
n-OAI-5mM-20T-3-355-Re 1127.7 23.67 79.38 21.19 5 20 257.1572 1 1 6 0 27.64 43.8323 10 0.4935 0.25 2 20 8 0 0 1
n-OAI-5mM-20T-3-356-Re 1130.02 23.59 74.09 19.75 5 20 257.1572 1 1 6 0 27.64 43.8323 10 0.4935 0.25 2 20 8 0 0 1
n-OAI-5mM-20T-3-358-Re 1131.49 23.56 78.24 20.86 5 20 257.1572 1 1 6 0 27.64 43.8323 10 0.4935 0.25 2 20 8 0 0 1
n-OAI-5mM-20T-3-359-Re 1128.55 23.58 79.34 21.11 5 20 257.1572 1 1 6 0 27.64 43.8323 10 0.4935 0.25 2 20 8 0 0 1
n-OAI-5mM-20T-3-360-Re 1119.86 23.23 78.29 20.36 5 20 257.1572 1 1 6 0 27.64 43.8323 10 0.4935 0.25 2 20 8 0 0 1
n-OAI-5mM-100T-1-361-Re 1103.78 21.73 40.25 9.66 5 100 257.1572 1 1 6 0 27.64 43.8323 10 0.4935 0.25 2 20 8 0 0 1
n-OAI-5mM-100T-1-363-Re 1129.66 23.65 74.04 19.78 5 100 257.1572 1 1 6 0 27.64 43.8323 10 0.4935 0.25 2 20 8 0 0 1
n-OAI-5mM-100T-1-364-Re 1119.12 23.55 72.6 19.13 5 100 257.1572 1 1 6 0 27.64 43.8323 10 0.4935 0.25 2 20 8 0 0 1
n-OAI-5mM-100T-1-365-Re 1114.13 23.54 69.27 18.17 5 100 257.1572 1 1 6 0 27.64 43.8323 10 0.4935 0.25 2 20 8 0 0 1
n-OAI-5mM-100T-1-366-Re 1097.37 23.38 61.58 15.8 5 100 257.1572 1 1 6 0 27.64 43.8323 10 0.4935 0.25 2 20 8 0 0 1
n-OAI-5mM-100T-1-367-Re 1103.93 23.39 57.27 14.79 5 100 257.1572 1 1 6 0 27.64 43.8323 10 0.4935 0.25 2 20 8 0 0 1
n-OAI-5mM-100T-1-368-Re 1056.73 23.0 54.38 13.21 5 100 257.1572 1 1 6 0 27.64 43.8323 10 0.4935 0.25 2 20 8 0 0 1
n-OAI-5mM-100T-2-369-Re 1068.01 14.73 80.16 12.61 5 100 257.1572 1 1 6 0 27.64 43.8323 10 0.4935 0.25 2 20 8 0 0 1
n-OAI-5mM-100T-2-370-Re 1081.28 14.31 79.4 12.29 5 100 257.1572 1 1 6 0 27.64 43.8323 10 0.4935 0.25 2 20 8 0 0 1
n-OAI-5mM-100T-2-372-Re 1042.53 14.3 53.41 7.97 5 100 257.1572 1 1 6 0 27.64 43.8323 10 0.4935 0.25 2 20 8 0 0 1
n-OAI-5mM-100T-2-373-Re 1094.64 15.8 75.0 12.97 5 100 257.1572 1 1 6 0 27.64 43.8323 10 0.4935 0.25 2 20 8 0 0 1
n-OAI-5mM-100T-2-374-Re 1083.73 16.18 78.91 13.83 5 100 257.1572 1 1 6 0 27.64 43.8323 10 0.4935 0.25 2 20 8 0 0 1
n-OAI-5mM-100T-3-377-Re 1106.43 17.32 71.13 13.63 5 100 257.1572 1 1 6 0 27.64 43.8323 10 0.4935 0.25 2 20 8 0 0 1
n-OAI-5mM-100T-3-378-Re 1092.66 17.07 68.74 12.82 5 100 257.1572 1 1 6 0 27.64 43.8323 10 0.4935 0.25 2 20 8 0 0 1
n-OAI-5mM-100T-3-379-Re 1087.83 17.17 67.27 12.57 5 100 257.1572 1 1 6 0 27.64 43.8323 10 0.4935 0.25 2 20 8 0 0 1
n-OAI-5mM-100T-3-380-Re 1079.78 16.88 64.45 11.74 5 100 257.1572 1 1 6 0 27.64 43.8323 10 0.4935 0.25 2 20 8 0 0 1
n-OAI-5mM-100T-3-381-Re 1069.43 17.31 63.17 11.7 5 100 257.1572 1 1 6 0 27.64 43.8323 10 0.4935 0.25 2 20 8 0 0 1
n-OAI-5mM-100T-3-382-Re 1056.75 17.45 62.83 11.59 5 100 257.1572 1 1 6 0 27.64 43.8323 10 0.4935 0.25 2 20 8 0 0 1
n-OAI-5mM-100T-3-383-Re 1060.27 17.57 61.64 11.49 5 100 257.1572 1 1 6 0 27.64 43.8323 10 0.4935 0.25 2 20 8 0 0 1
n-OAI-10mM-20T-1-385-Re 1099.66 18.55 77.86 15.88 10 20 257.1572 1 1 6 0 27.64 43.8323 10 0.4935 0.25 2 20 8 0 0 1
n-OAI-10mM-20T-1-386-Re 1120.85 18.47 74.98 15.52 10 20 257.1572 1 1 6 0 27.64 43.8323 10 0.4935 0.25 2 20 8 0 0 1
n-OAI-10mM-20T-1-387-Re 1112.05 18.45 73.91 15.16 10 20 257.1572 1 1 6 0 27.64 43.8323 10 0.4935 0.25 2 20 8 0 0 1
n-OAI-10mM-20T-1-388-Re 1082.62 18.39 69.14 13.76 10 20 257.1572 1 1 6 0 27.64 43.8323 10 0.4935 0.25 2 20 8 0 0 1
n-OAI-10mM-20T-1-389-Re 1098.14 18.22 71.19 14.25 10 20 257.1572 1 1 6 0 27.64 43.8323 10 0.4935 0.25 2 20 8 0 0 1
n-OAI-10mM-20T-1-390-Re 1104.1 18.4 72.9 14.81 10 20 257.1572 1 1 6 0 27.64 43.8323 10 0.4935 0.25 2 20 8 0 0 1
n-OAI-10mM-20T-1-391-Re 1105.67 18.59 72.81 14.96 10 20 257.1572 1 1 6 0 27.64 43.8323 10 0.4935 0.25 2 20 8 0 0 1
n-OAI-10mM-20T-2-393-Re 1098.42 18.38 29.43 5.94 10 20 257.1572 1 1 6 0 27.64 43.8323 10 0.4935 0.25 2 20 8 0 0 1
n-OAI-10mM-20T-2-394-Re 1133.29 20.47 79.86 18.53 10 20 257.1572 1 1 6 0 27.64 43.8323 10 0.4935 0.25 2 20 8 0 0 1
n-OAI-10mM-20T-2-395-Re 1139.35 20.54 77.8 18.2 10 20 257.1572 1 1 6 0 27.64 43.8323 10 0.4935 0.25 2 20 8 0 0 1
n-OAI-10mM-20T-2-397-Re 1066.21 16.82 56.06 10.06 10 20 257.1572 1 1 6 0 27.64 43.8323 10 0.4935 0.25 2 20 8 0 0 1
n-OAI-10mM-20T-2-398-Re 1085.25 18.91 58.39 11.98 10 20 257.1572 1 1 6 0 27.64 43.8323 10 0.4935 0.25 2 20 8 0 0 1
n-OAI-10mM-20T-2-399-Re 1090.61 19.0 65.82 13.64 10 20 257.1572 1 1 6 0 27.64 43.8323 10 0.4935 0.25 2 20 8 0 0 1
n-OAI-10mM-20T-3-402-Re 1134.92 18.73 73.63 15.65 10 20 257.1572 1 1 6 0 27.64 43.8323 10 0.4935 0.25 2 20 8 0 0 1
n-OAI-10mM-20T-3-403-Re 1140.76 18.77 76.61 16.4 10 20 257.1572 1 1 6 0 27.64 43.8323 10 0.4935 0.25 2 20 8 0 0 1
n-OAI-10mM-20T-3-404-Re 1146.37 18.58 76.25 16.24 10 20 257.1572 1 1 6 0 27.64 43.8323 10 0.4935 0.25 2 20 8 0 0 1
n-OAI-10mM-20T-3-405-Re 1133.75 18.22 70.97 14.66 10 20 257.1572 1 1 6 0 27.64 43.8323 10 0.4935 0.25 2 20 8 0 0 1
n-OAI-10mM-20T-3-406-Re 1134.13 18.46 73.48 15.38 10 20 257.1572 1 1 6 0 27.64 43.8323 10 0.4935 0.25 2 20 8 0 0 1
n-OAI-10mM-100T-1-409-Re 1131.57 18.42 73.94 15.41 10 100 257.1572 1 1 6 0 27.64 43.8323 10 0.4935 0.25 2 20 8 0 0 1
n-OAI-10mM-100T-1-410-Re 1122.88 18.36 70.76 14.59 10 100 257.1572 1 1 6 0 27.64 43.8323 10 0.4935 0.25 2 20 8 0 0 1
n-OAI-10mM-100T-1-411-Re 1112.78 18.29 67.58 13.75 10 100 257.1572 1 1 6 0 27.64 43.8323 10 0.4935 0.25 2 20 8 0 0 1
n-OAI-10mM-100T-1-412-Re 1087.22 17.96 58.06 11.34 10 100 257.1572 1 1 6 0 27.64 43.8323 10 0.4935 0.25 2 20 8 0 0 1
n-OAI-10mM-100T-1-413-Re 1077.05 16.98 53.73 9.83 10 100 257.1572 1 1 6 0 27.64 43.8323 10 0.4935 0.25 2 20 8 0 0 1
n-OAI-10mM-100T-1-414-Re 1076.25 17.14 51.93 9.58 10 100 257.1572 1 1 6 0 27.64 43.8323 10 0.4935 0.25 2 20 8 0 0 1
n-OAI-10mM-100T-1-415-Re 1068.55 17.16 59.91 10.99 10 100 257.1572 1 1 6 0 27.64 43.8323 10 0.4935 0.25 2 20 8 0 0 1
n-OAI-10mM-100T-3-425-Re 1124.96 23.5 55.8 14.75 10 100 257.1572 1 1 6 0 27.64 43.8323 10 0.4935 0.25 2 20 8 0 0 1
n-OAI-10mM-100T-3-426-Re 1144.23 23.4 69.86 18.7 10 100 257.1572 1 1 6 0 27.64 43.8323 10 0.4935 0.25 2 20 8 0 0 1
n-OAI-10mM-100T-3-427-Re 1137.97 23.87 64.6 17.55 10 100 257.1572 1 1 6 0 27.64 43.8323 10 0.4935 0.25 2 20 8 0 0 1
n-OAI-10mM-100T-3-428-Re 1128.59 23.62 66.94 17.84 10 100 257.1572 1 1 6 0 27.64 43.8323 10 0.4935 0.25 2 20 8 0 0 1
n-OAI-10mM-100T-3-430-Re 1095.18 23.41 62.37 15.99 10 100 257.1572 1 1 6 0 27.64 43.8323 10 0.4935 0.25 2 20 8 0 0 1
n-OAI-10mM-100T-3-432-Re 1016.09 22.1 60.79 13.65 10 100 257.1572 1 1 6 0 27.64 43.8323 10 0.4935 0.25 2 20 8 0 0 1
n-OAI-15mM-20T-1-433-Re 1085.32 22.38 55.85 13.57 15 20 257.1572 1 1 6 0 27.64 43.8323 10 0.4935 0.25 2 20 8 0 0 1
n-OAI-15mM-20T-1-434-Re 1107.77 22.08 65.65 16.06 15 20 257.1572 1 1 6 0 27.64 43.8323 10 0.4935 0.25 2 20 8 0 0 1
n-OAI-15mM-20T-1-435-Re 1118.81 22.43 78.26 19.64 15 20 257.1572 1 1 6 0 27.64 43.8323 10 0.4935 0.25 2 20 8 0 0 1
n-OAI-15mM-20T-1-437-Re 1000.97 14.12 48.44 6.85 15 20 257.1572 1 1 6 0 27.64 43.8323 10 0.4935 0.25 2 20 8 0 0 1
n-OAI-15mM-20T-1-438-Re 1112.24 21.81 73.74 17.89 15 20 257.1572 1 1 6 0 27.64 43.8323 10 0.4935 0.25 2 20 8 0 0 1
n-OAI-15mM-20T-1-439-Re 1126.04 22.37 77.41 19.5 15 20 257.1572 1 1 6 0 27.64 43.8323 10 0.4935 0.25 2 20 8 0 0 1
n-OAI-15mM-20T-1-440-Re 1126.01 22.31 77.3 19.42 15 20 257.1572 1 1 6 0 27.64 43.8323 10 0.4935 0.25 2 20 8 0 0 1
n-OAI-15mM-20T-2-441-Re 1082.09 19.71 54.82 11.69 15 20 257.1572 1 1 6 0 27.64 43.8323 10 0.4935 0.25 2 20 8 0 0 1
n-OAI-15mM-20T-2-442-Re 1101.47 19.71 74.83 16.25 15 20 257.1572 1 1 6 0 27.64 43.8323 10 0.4935 0.25 2 20 8 0 0 1
n-OAI-15mM-20T-2-443-Re 1124.5 19.86 78.54 17.54 15 20 257.1572 1 1 6 0 27.64 43.8323 10 0.4935 0.25 2 20 8 0 0 1
n-OAI-15mM-20T-2-444-Re 1093.5 19.23 58.03 12.2 15 20 257.1572 1 1 6 0 27.64 43.8323 10 0.4935 0.25 2 20 8 0 0 1
n-OAI-15mM-20T-2-446-Re 1131.55 31.42 52.25 18.58 15 20 257.1572 1 1 6 0 27.64 43.8323 10 0.4935 0.25 2 20 8 0 0 1
n-OAI-15mM-20T-2-447-Re 1123.02 31.67 52.25 18.59 15 20 257.1572 1 1 6 0 27.64 43.8323 10 0.4935 0.25 2 20 8 0 0 1
n-OAI-15mM-20T-3-450-Re 1109.03 22.81 78.67 19.9 15 20 257.1572 1 1 6 0 27.64 43.8323 10 0.4935 0.25 2 20 8 0 0 1
n-OAI-15mM-20T-3-451-Re 1131.34 23.48 77.77 20.65 15 20 257.1572 1 1 6 0 27.64 43.8323 10 0.4935 0.25 2 20 8 0 0 1
n-OAI-15mM-20T-3-453-Re 1134.21 23.32 72.31 19.12 15 20 257.1572 1 1 6 0 27.64 43.8323 10 0.4935 0.25 2 20 8 0 0 1
n-OAI-15mM-20T-3-454-Re 1134.18 23.35 77.09 20.41 15 20 257.1572 1 1 6 0 27.64 43.8323 10 0.4935 0.25 2 20 8 0 0 1
n-OAI-15mM-20T-3-455-Re 1133.1 23.29 78.27 20.65 15 20 257.1572 1 1 6 0 27.64 43.8323 10 0.4935 0.25 2 20 8 0 0 1
n-OAI-15mM-20T-3-456-Re 1111.01 22.99 78.99 20.18 15 20 257.1572 1 1 6 0 27.64 43.8323 10 0.4935 0.25 2 20 8 0 0 1
n-OAI-15mM-100T-1-458-Re 1145.09 20.01 76.91 17.63 15 100 257.1572 1 1 6 0 27.64 43.8323 10 0.4935 0.25 2 20 8 0 0 1
n-OAI-15mM-100T-1-459-Re 1133.37 19.84 74.23 16.69 15 100 257.1572 1 1 6 0 27.64 43.8323 10 0.4935 0.25 2 20 8 0 0 1
n-OAI-15mM-100T-1-460-Re 1130.55 20.01 75.32 17.04 15 100 257.1572 1 1 6 0 27.64 43.8323 10 0.4935 0.25 2 20 8 0 0 1
n-OAI-15mM-100T-1-462-Re 1111.34 20.57 70.73 16.17 15 100 257.1572 1 1 6 0 27.64 43.8323 10 0.4935 0.25 2 20 8 0 0 1
n-OAI-15mM-100T-1-463-Re 1072.57 20.23 65.37 14.18 15 100 257.1572 1 1 6 0 27.64 43.8323 10 0.4935 0.25 2 20 8 0 0 1
n-OAI-15mM-100T-1-464-Re 1062.14 19.19 63.25 12.89 15 100 257.1572 1 1 6 0 27.64 43.8323 10 0.4935 0.25 2 20 8 0 0 1
n-OAI-15mM-100T-2-466-Re 1081.18 21.59 78.01 18.21 15 100 257.1572 1 1 6 0 27.64 43.8323 10 0.4935 0.25 2 20 8 0 0 1
n-OAI-15mM-100T-2-467-Re 1071.08 20.65 73.87 16.34 15 100 257.1572 1 1 6 0 27.64 43.8323 10 0.4935 0.25 2 20 8 0 0 1
n-OAI-15mM-100T-2-468-Re 1095.37 21.25 73.02 17.0 15 100 257.1572 1 1 6 0 27.64 43.8323 10 0.4935 0.25 2 20 8 0 0 1
n-OAI-15mM-100T-2-469-Re 1090.8 21.15 68.18 15.73 15 100 257.1572 1 1 6 0 27.64 43.8323 10 0.4935 0.25 2 20 8 0 0 1
n-OAI-15mM-100T-2-471-Re 1107.53 21.79 78.36 18.91 15 100 257.1572 1 1 6 0 27.64 43.8323 10 0.4935 0.25 2 20 8 0 0 1
n-OAI-15mM-100T-2-472-Re 1102.87 21.71 73.48 17.59 15 100 257.1572 1 1 6 0 27.64 43.8323 10 0.4935 0.25 2 20 8 0 0 1
n-OAI-15mM-100T-3-473-Re 1111.11 22.29 76.17 18.86 15 100 257.1572 1 1 6 0 27.64 43.8323 10 0.4935 0.25 2 20 8 0 0 1
n-OAI-15mM-100T-3-474-Re 1105.26 22.12 62.54 15.29 15 100 257.1572 1 1 6 0 27.64 43.8323 10 0.4935 0.25 2 20 8 0 0 1
n-OAI-15mM-100T-3-475-Re 1138.54 22.05 65.99 16.57 15 100 257.1572 1 1 6 0 27.64 43.8323 10 0.4935 0.25 2 20 8 0 0 1
n-OAI-15mM-100T-3-476-Re 1131.67 21.67 66.38 16.28 15 100 257.1572 1 1 6 0 27.64 43.8323 10 0.4935 0.25 2 20 8 0 0 1
n-OAI-15mM-100T-3-477-Re 1116.81 21.7 56.28 13.64 15 100 257.1572 1 1 6 0 27.64 43.8323 10 0.4935 0.25 2 20 8 0 0 1
n-OAI-15mM-100T-3-478-Re 1138.65 21.84 70.06 17.42 15 100 257.1572 1 1 6 0 27.64 43.8323 10 0.4935 0.25 2 20 8 0 0 1
n-OAI-15mM-100T-3-479-Re 1134.06 22.29 75.18 19.0 15 100 257.1572 1 1 6 0 27.64 43.8323 10 0.4935 0.25 2 20 8 0 0 1
HBr-15mM-20T-1-49-For 1136.72 23.17 58.82 15.49 15 20 182.1031 1 1 4 0 27.64 27.361 8 0.4388 0.3333 2 16 6 0 0 0
HBr-15mM-20T-1-50-For 1131.16 22.12 44.55 11.15 15 20 182.1031 1 1 4 0 27.64 27.361 8 0.4388 0.3333 2 16 6 0 0 0
HBr-15mM-20T-1-51-For 1133.98 22.95 52.97 13.78 15 20 182.1031 1 1 4 0 27.64 27.361 8 0.4388 0.3333 2 16 6 0 0 0
HBr-15mM-20T-1-52-For 1130.66 22.53 46.78 11.92 15 20 182.1031 1 1 4 0 27.64 27.361 8 0.4388 0.3333 2 16 6 0 0 0
HBr-15mM-20T-1-54-For 1000.27 20.56 21.99 4.52 15 20 182.1031 1 1 4 0 27.64 27.361 8 0.4388 0.3333 2 16 6 0 0 0
HBr-15mM-20T-1-55-For 1003.96 27.82 23.62 6.6 15 20 182.1031 1 1 4 0 27.64 27.361 8 0.4388 0.3333 2 16 6 0 0 0
HBr-15mM-20T-1-56-For 1027.0 26.25 22.57 6.08 15 20 182.1031 1 1 4 0 27.64 27.361 8 0.4388 0.3333 2 16 6 0 0 0
HBr-15mM-20T-2-57-For 1103.27 18.46 34.1 6.95 15 20 182.1031 1 1 4 0 27.64 27.361 8 0.4388 0.3333 2 16 6 0 0 0
HBr-15mM-20T-2-58-For 1138.01 23.27 74.49 19.73 15 20 182.1031 1 1 4 0 27.64 27.361 8 0.4388 0.3333 2 16 6 0 0 0
HBr-15mM-20T-2-59-For 1122.92 23.4 71.64 18.83 15 20 182.1031 1 1 4 0 27.64 27.361 8 0.4388 0.3333 2 16 6 0 0 0
HBr-15mM-20T-2-60-For 1117.13 23.27 59.85 15.56 15 20 182.1031 1 1 4 0 27.64 27.361 8 0.4388 0.3333 2 16 6 0 0 0
HBr-15mM-20T-2-61-For 1102.27 22.99 72.34 18.33 15 20 182.1031 1 1 4 0 27.64 27.361 8 0.4388 0.3333 2 16 6 0 0 0
HBr-15mM-20T-2-62-For 1108.44 23.08 77.0 19.7 15 20 182.1031 1 1 4 0 27.64 27.361 8 0.4388 0.3333 2 16 6 0 0 0
HBr-15mM-20T-2-63-For 1109.19 23.26 72.37 18.67 15 20 182.1031 1 1 4 0 27.64 27.361 8 0.4388 0.3333 2 16 6 0 0 0
HBr-15mM-20T-2-64-For 1109.45 23.17 50.59 13.01 15 20 182.1031 1 1 4 0 27.64 27.361 8 0.4388 0.3333 2 16 6 0 0 0
HBr-15mM-20T-3-65-For 1141.44 23.09 77.0 20.29 15 20 182.1031 1 1 4 0 27.64 27.361 8 0.4388 0.3333 2 16 6 0 0 0
HBr-15mM-20T-3-66-For 1130.85 22.34 49.98 12.63 15 20 182.1031 1 1 4 0 27.64 27.361 8 0.4388 0.3333 2 16 6 0 0 0
HBr-15mM-20T-3-67-For 1124.6 22.31 41.74 10.47 15 20 182.1031 1 1 4 0 27.64 27.361 8 0.4388 0.3333 2 16 6 0 0 0
HBr-15mM-20T-3-68-For 1125.58 22.32 45.58 11.45 15 20 182.1031 1 1 4 0 27.64 27.361 8 0.4388 0.3333 2 16 6 0 0 0
HBr-15mM-20T-3-70-For 1094.78 21.62 40.04 9.48 15 20 182.1031 1 1 4 0 27.64 27.361 8 0.4388 0.3333 2 16 6 0 0 0
HBr-15mM-20T-3-71-For 1122.5 22.48 57.23 14.44 15 20 182.1031 1 1 4 0 27.64 27.361 8 0.4388 0.3333 2 16 6 0 0 0
HBr-15mM-20T-3-72-For 1111.06 23.24 66.1 17.07 15 20 182.1031 1 1 4 0 27.64 27.361 8 0.4388 0.3333 2 16 6 0 0 0
HBr-15mM-100T-1-73-For 1057.27 12.26 25.19 3.27 15 100 182.1031 1 1 4 0 27.64 27.361 8 0.4388 0.3333 2 16 6 0 0 0
HBr-15mM-100T-1-74-For 1114.85 22.4 45.43 11.34 15 100 182.1031 1 1 4 0 27.64 27.361 8 0.4388 0.3333 2 16 6 0 0 0
HBr-15mM-100T-1-75-For 1120.84 22.9 67.97 17.44 15 100 182.1031 1 1 4 0 27.64 27.361 8 0.4388 0.3333 2 16 6 0 0 0
HBr-15mM-100T-1-77-For 1074.59 21.37 39.01 8.96 15 100 182.1031 1 1 4 0 27.64 27.361 8 0.4388 0.3333 2 16 6 0 0 0
HBr-15mM-100T-1-79-For 1106.47 22.18 46.39 11.39 15 100 182.1031 1 1 4 0 27.64 27.361 8 0.4388 0.3333 2 16 6 0 0 0
HBr-15mM-100T-2-82-For 1122.54 22.61 50.99 12.94 15 100 182.1031 1 1 4 0 27.64 27.361 8 0.4388 0.3333 2 16 6 0 0 0
HBr-15mM-100T-2-85-For 1116.41 21.69 48.31 11.7 15 100 182.1031 1 1 4 0 27.64 27.361 8 0.4388 0.3333 2 16 6 0 0 0
HBr-15mM-100T-2-86-For 1040.25 18.33 26.56 5.06 15 100 182.1031 1 1 4 0 27.64 27.361 8 0.4388 0.3333 2 16 6 0 0 0
HBr-15mM-100T-2-87-For 1111.39 23.14 72.79 18.72 15 100 182.1031 1 1 4 0 27.64 27.361 8 0.4388 0.3333 2 16 6 0 0 0
HBr-15mM-100T-2-88-For 1106.69 23.35 55.69 14.39 15 100 182.1031 1 1 4 0 27.64 27.361 8 0.4388 0.3333 2 16 6 0 0 0
HBr-15mM-100T-3-90-For 1099.3 19.02 31.98 6.69 15 100 182.1031 1 1 4 0 27.64 27.361 8 0.4388 0.3333 2 16 6 0 0 0
HBr-15mM-100T-3-91-For 1116.57 22.9 51.7 13.22 15 100 182.1031 1 1 4 0 27.64 27.361 8 0.4388 0.3333 2 16 6 0 0 0
HBr-15mM-100T-3-95-For 1103.4 23.14 59.27 15.14 15 100 182.1031 1 1 4 0 27.64 27.361 8 0.4388 0.3333 2 16 6 0 0 0
HBr-15mM-100T-3-96-For 1112.29 23.49 65.76 17.18 15 100 182.1031 1 1 4 0 27.64 27.361 8 0.4388 0.3333 2 16 6 0 0 0
HBr-10mM-20T-1-97-For 1151.53 23.6 53.59 14.56 10 20 182.1031 1 1 4 0 27.64 27.361 8 0.4388 0.3333 2 16 6 0 0 0
HBr-10mM-20T-1-98-For 1157.29 23.6 60.29 16.47 10 20 182.1031 1 1 4 0 27.64 27.361 8 0.4388 0.3333 2 16 6 0 0 0
HBr-10mM-20T-1-99-For 1154.14 23.45 53.84 14.57 10 20 182.1031 1 1 4 0 27.64 27.361 8 0.4388 0.3333 2 16 6 0 0 0
HBr-10mM-20T-1-100-For 1148.02 23.7 58.0 15.78 10 20 182.1031 1 1 4 0 27.64 27.361 8 0.4388 0.3333 2 16 6 0 0 0
HBr-10mM-20T-1-101-For 1144.49 23.39 46.83 12.54 10 20 182.1031 1 1 4 0 27.64 27.361 8 0.4388 0.3333 2 16 6 0 0 0
HBr-10mM-20T-1-102-For 1149.04 23.43 51.01 13.73 10 20 182.1031 1 1 4 0 27.64 27.361 8 0.4388 0.3333 2 16 6 0 0 0
HBr-10mM-20T-1-103-For 1131.45 23.86 49.94 13.48 10 20 182.1031 1 1 4 0 27.64 27.361 8 0.4388 0.3333 2 16 6 0 0 0
HBr-10mM-20T-1-104-For 1111.69 23.86 72.01 19.1 10 20 182.1031 1 1 4 0 27.64 27.361 8 0.4388 0.3333 2 16 6 0 0 0
HBr-10mM-20T-2-105-For 1125.59 23.02 73.49 19.04 10 20 182.1031 1 1 4 0 27.64 27.361 8 0.4388 0.3333 2 16 6 0 0 0
HBr-10mM-20T-2-106-For 1133.61 22.96 68.01 17.7 10 20 182.1031 1 1 4 0 27.64 27.361 8 0.4388 0.3333 2 16 6 0 0 0
HBr-10mM-20T-2-107-For 1130.09 23.28 69.98 18.41 10 20 182.1031 1 1 4 0 27.64 27.361 8 0.4388 0.3333 2 16 6 0 0 0
HBr-10mM-20T-2-108-For 1115.66 22.68 60.91 15.41 10 20 182.1031 1 1 4 0 27.64 27.361 8 0.4388 0.3333 2 16 6 0 0 0
HBr-10mM-20T-2-110-For 1119.01 22.71 67.81 17.24 10 20 182.1031 1 1 4 0 27.64 27.361 8 0.4388 0.3333 2 16 6 0 0 0
HBr-10mM-20T-2-111-For 1127.45 23.16 74.6 19.48 10 20 182.1031 1 1 4 0 27.64 27.361 8 0.4388 0.3333 2 16 6 0 0 0
HBr-10mM-20T-2-112-For 1116.0 23.39 75.42 19.68 10 20 182.1031 1 1 4 0 27.64 27.361 8 0.4388 0.3333 2 16 6 0 0 0
HBr-10mM-20T-3-113-For 1153.73 23.42 75.43 20.38 10 20 182.1031 1 1 4 0 27.64 27.361 8 0.4388 0.3333 2 16 6 0 0 0
HBr-10mM-20T-3-114-For 1138.92 23.14 53.67 14.15 10 20 182.1031 1 1 4 0 27.64 27.361 8 0.4388 0.3333 2 16 6 0 0 0
HBr-10mM-20T-3-115-For 1140.76 23.45 53.2 14.23 10 20 182.1031 1 1 4 0 27.64 27.361 8 0.4388 0.3333 2 16 6 0 0 0
HBr-10mM-20T-3-116-For 1064.31 16.04 23.79 4.06 10 20 182.1031 1 1 4 0 27.64 27.361 8 0.4388 0.3333 2 16 6 0 0 0
HBr-10mM-20T-3-118-For 1125.48 23.45 71.29 18.81 10 20 182.1031 1 1 4 0 27.64 27.361 8 0.4388 0.3333 2 16 6 0 0 0
HBr-10mM-20T-3-119-For 1123.02 23.46 73.61 19.39 10 20 182.1031 1 1 4 0 27.64 27.361 8 0.4388 0.3333 2 16 6 0 0 0
HBr-10mM-20T-3-120-For 1084.36 23.48 74.08 18.86 10 20 182.1031 1 1 4 0 27.64 27.361 8 0.4388 0.3333 2 16 6 0 0 0
HBr-10mM-100T-1-122-For 1135.91 23.24 60.6 16.0 10 100 182.1031 1 1 4 0 27.64 27.361 8 0.4388 0.3333 2 16 6 0 0 0
HBr-10mM-100T-1-123-For 1036.43 4.78 20.97 1.04 10 100 182.1031 1 1 4 0 27.64 27.361 8 0.4388 0.3333 2 16 6 0 0 0
HBr-10mM-100T-1-125-For 1116.99 23.63 58.44 15.43 10 100 182.1031 1 1 4 0 27.64 27.361 8 0.4388 0.3333 2 16 6 0 0 0
HBr-10mM-100T-1-126-For 1109.98 23.7 54.46 14.32 10 100 182.1031 1 1 4 0 27.64 27.361 8 0.4388 0.3333 2 16 6 0 0 0
HBr-10mM-100T-1-127-For 1100.33 23.55 55.03 14.26 10 100 182.1031 1 1 4 0 27.64 27.361 8 0.4388 0.3333 2 16 6 0 0 0
HBr-10mM-100T-1-128-For 1080.15 23.63 54.44 13.9 10 100 182.1031 1 1 4 0 27.64 27.361 8 0.4388 0.3333 2 16 6 0 0 0
HBr-10mM-100T-2-129-For 1123.83 23.32 55.1 14.44 10 100 182.1031 1 1 4 0 27.64 27.361 8 0.4388 0.3333 2 16 6 0 0 0
HBr-10mM-100T-2-130-For 1011.96 7.43 22.73 1.71 10 100 182.1031 1 1 4 0 27.64 27.361 8 0.4388 0.3333 2 16 6 0 0 0
HBr-10mM-100T-2-131-For 1094.9 20.5 37.25 8.36 10 100 182.1031 1 1 4 0 27.64 27.361 8 0.4388 0.3333 2 16 6 0 0 0
HBr-10mM-100T-2-132-For 1034.08 15.87 21.9 3.59 10 100 182.1031 1 1 4 0 27.64 27.361 8 0.4388 0.3333 2 16 6 0 0 0
HBr-10mM-100T-2-133-For 1101.56 21.12 38.93 9.06 10 100 182.1031 1 1 4 0 27.64 27.361 8 0.4388 0.3333 2 16 6 0 0 0
HBr-10mM-100T-2-135-For 1096.8 23.64 56.53 14.66 10 100 182.1031 1 1 4 0 27.64 27.361 8 0.4388 0.3333 2 16 6 0 0 0
HBr-10mM-100T-2-136-For 1057.33 23.58 68.21 17.01 10 100 182.1031 1 1 4 0 27.64 27.361 8 0.4388 0.3333 2 16 6 0 0 0
HBr-10mM-100T-3-137-For 1098.49 22.15 46.98 11.43 10 100 182.1031 1 1 4 0 27.64 27.361 8 0.4388 0.3333 2 16 6 0 0 0
HBr-10mM-100T-3-138-For 1092.03 21.82 42.27 10.07 10 100 182.1031 1 1 4 0 27.64 27.361 8 0.4388 0.3333 2 16 6 0 0 0
HBr-10mM-100T-3-139-For 1113.15 22.55 55.94 14.04 10 100 182.1031 1 1 4 0 27.64 27.361 8 0.4388 0.3333 2 16 6 0 0 0
HBr-10mM-100T-3-140-For 1104.35 22.47 44.12 10.95 10 100 182.1031 1 1 4 0 27.64 27.361 8 0.4388 0.3333 2 16 6 0 0 0
HBr-10mM-100T-3-141-For 1088.7 21.72 49.2 11.63 10 100 182.1031 1 1 4 0 27.64 27.361 8 0.4388 0.3333 2 16 6 0 0 0
HBr-10mM-100T-3-143-For 1089.24 22.16 49.82 12.02 10 100 182.1031 1 1 4 0 27.64 27.361 8 0.4388 0.3333 2 16 6 0 0 0
HBr-10mM-100T-3-144-For 1094.39 22.78 51.68 12.89 10 100 182.1031 1 1 4 0 27.64 27.361 8 0.4388 0.3333 2 16 6 0 0 0
HBr-5mM-20T-1-145-For 1142.79 23.65 65.19 17.62 5 20 182.1031 1 1 4 0 27.64 27.361 8 0.4388 0.3333 2 16 6 0 0 0
HBr-5mM-20T-1-146-For 1134.26 23.36 59.85 15.86 5 20 182.1031 1 1 4 0 27.64 27.361 8 0.4388 0.3333 2 16 6 0 0 0
HBr-5mM-20T-1-147-For 1124.24 23.64 56.71 15.07 5 20 182.1031 1 1 4 0 27.64 27.361 8 0.4388 0.3333 2 16 6 0 0 0
HBr-5mM-20T-1-148-For 1125.51 22.59 49.74 12.65 5 20 182.1031 1 1 4 0 27.64 27.361 8 0.4388 0.3333 2 16 6 0 0 0
HBr-5mM-20T-1-149-For 1122.52 23.15 49.7 12.91 5 20 182.1031 1 1 4 0 27.64 27.361 8 0.4388 0.3333 2 16 6 0 0 0
HBr-5mM-20T-1-150-For 1117.58 24.47 58.27 15.93 5 20 182.1031 1 1 4 0 27.64 27.361 8 0.4388 0.3333 2 16 6 0 0 0
HBr-5mM-20T-1-151-For 1107.95 23.55 51.36 13.4 5 20 182.1031 1 1 4 0 27.64 27.361 8 0.4388 0.3333 2 16 6 0 0 0
HBr-5mM-20T-1-152-For 1084.72 23.64 57.24 14.68 5 20 182.1031 1 1 4 0 27.64 27.361 8 0.4388 0.3333 2 16 6 0 0 0
HBr-5mM-20T-2-153-For 1108.62 23.29 79.71 20.58 5 20 182.1031 1 1 4 0 27.64 27.361 8 0.4388 0.3333 2 16 6 0 0 0
HBr-5mM-20T-2-154-For 1115.54 23.18 79.56 20.58 5 20 182.1031 1 1 4 0 27.64 27.361 8 0.4388 0.3333 2 16 6 0 0 0
HBr-5mM-20T-2-155-For 1073.96 22.83 53.33 13.08 5 20 182.1031 1 1 4 0 27.64 27.361 8 0.4388 0.3333 2 16 6 0 0 0
HBr-5mM-20T-2-157-For 1008.43 23.27 42.32 9.93 5 20 182.1031 1 1 4 0 27.64 27.361 8 0.4388 0.3333 2 16 6 0 0 0
HBr-5mM-20T-2-159-For 1083.13 23.59 75.52 19.3 5 20 182.1031 1 1 4 0 27.64 27.361 8 0.4388 0.3333 2 16 6 0 0 0
HBr-5mM-20T-2-160-For 1064.29 23.85 74.21 18.84 5 20 182.1031 1 1 4 0 27.64 27.361 8 0.4388 0.3333 2 16 6 0 0 0
HBr-5mM-20T-3-161-For 1137.58 22.73 59.93 15.5 5 20 182.1031 1 1 4 0 27.64 27.361 8 0.4388 0.3333 2 16 6 0 0 0
HBr-5mM-20T-3-162-For 1131.98 22.21 50.27 12.64 5 20 182.1031 1 1 4 0 27.64 27.361 8 0.4388 0.3333 2 16 6 0 0 0
HBr-5mM-20T-3-163-For 1114.06 21.29 45.48 10.79 5 20 182.1031 1 1 4 0 27.64 27.361 8 0.4388 0.3333 2 16 6 0 0 0
HBr-5mM-20T-3-164-For 1110.36 19.56 44.86 9.74 5 20 182.1031 1 1 4 0 27.64 27.361 8 0.4388 0.3333 2 16 6 0 0 0
HBr-5mM-20T-3-165-For 1105.17 19.5 41.16 8.87 5 20 182.1031 1 1 4 0 27.64 27.361 8 0.4388 0.3333 2 16 6 0 0 0
HBr-5mM-20T-3-166-For 1084.07 23.34 74.17 18.77 5 20 182.1031 1 1 4 0 27.64 27.361 8 0.4388 0.3333 2 16 6 0 0 0
HBr-5mM-20T-3-167-For 1104.0 20.98 41.43 9.59 5 20 182.1031 1 1 4 0 27.64 27.361 8 0.4388 0.3333 2 16 6 0 0 0
HBr-5mM-20T-3-168-For 1104.95 20.8 46.55 10.7 5 20 182.1031 1 1 4 0 27.64 27.361 8 0.4388 0.3333 2 16 6 0 0 0
HBr-5mM-100T-1-169-For 1126.71 22.91 62.86 16.23 5 100 182.1031 1 1 4 0 27.64 27.361 8 0.4388 0.3333 2 16 6 0 0 0
HBr-5mM-100T-1-170-For 1122.17 22.48 52.01 13.12 5 100 182.1031 1 1 4 0 27.64 27.361 8 0.4388 0.3333 2 16 6 0 0 0
HBr-5mM-100T-1-171-For 1111.64 21.38 46.9 11.15 5 100 182.1031 1 1 4 0 27.64 27.361 8 0.4388 0.3333 2 16 6 0 0 0
HBr-5mM-100T-1-172-For 1096.42 19.77 46.24 10.02 5 100 182.1031 1 1 4 0 27.64 27.361 8 0.4388 0.3333 2 16 6 0 0 0
HBr-5mM-100T-1-173-For 1094.35 20.17 42.55 9.39 5 100 182.1031 1 1 4 0 27.64 27.361 8 0.4388 0.3333 2 16 6 0 0 0
HBr-5mM-100T-1-174-For 1063.64 23.15 73.57 18.11 5 100 182.1031 1 1 4 0 27.64 27.361 8 0.4388 0.3333 2 16 6 0 0 0
HBr-5mM-100T-1-175-For 1100.11 21.57 44.1 10.46 5 100 182.1031 1 1 4 0 27.64 27.361 8 0.4388 0.3333 2 16 6 0 0 0
HBr-5mM-100T-1-176-For 1092.1 21.23 48.12 11.16 5 100 182.1031 1 1 4 0 27.64 27.361 8 0.4388 0.3333 2 16 6 0 0 0
HBr-5mM-100T-2-177-For 1058.09 21.41 38.02 8.62 5 100 182.1031 1 1 4 0 27.64 27.361 8 0.4388 0.3333 2 16 6 0 0 0
HBr-5mM-100T-2-178-For 1084.66 22.68 48.29 11.88 5 100 182.1031 1 1 4 0 27.64 27.361 8 0.4388 0.3333 2 16 6 0 0 0
HBr-5mM-100T-2-179-For 1075.02 22.14 38.1 9.07 5 100 182.1031 1 1 4 0 27.64 27.361 8 0.4388 0.3333 2 16 6 0 0 0
HBr-5mM-100T-2-180-For 1098.92 23.5 59.02 15.24 5 100 182.1031 1 1 4 0 27.64 27.361 8 0.4388 0.3333 2 16 6 0 0 0
HBr-5mM-100T-2-181-For 1091.97 22.78 45.28 11.26 5 100 182.1031 1 1 4 0 27.64 27.361 8 0.4388 0.3333 2 16 6 0 0 0
HBr-5mM-100T-2-182-For 1085.63 23.52 57.91 14.79 5 100 182.1031 1 1 4 0 27.64 27.361 8 0.4388 0.3333 2 16 6 0 0 0
HBr-5mM-100T-2-183-For 1083.59 23.23 47.92 12.06 5 100 182.1031 1 1 4 0 27.64 27.361 8 0.4388 0.3333 2 16 6 0 0 0
HBr-5mM-100T-2-184-For 1074.17 23.64 51.13 12.98 5 100 182.1031 1 1 4 0 27.64 27.361 8 0.4388 0.3333 2 16 6 0 0 0
HBr-5mM-100T-3-188-For 1081.69 23.15 59.16 14.81 5 100 182.1031 1 1 4 0 27.64 27.361 8 0.4388 0.3333 2 16 6 0 0 0
HBr-5mM-100T-3-189-For 1082.33 22.7 46.21 11.35 5 100 182.1031 1 1 4 0 27.64 27.361 8 0.4388 0.3333 2 16 6 0 0 0
HBr-5mM-100T-3-190-For 1081.0 22.98 48.41 12.03 5 100 182.1031 1 1 4 0 27.64 27.361 8 0.4388 0.3333 2 16 6 0 0 0
HBr-5mM-100T-3-191-For 1067.82 22.52 46.73 11.24 5 100 182.1031 1 1 4 0 27.64 27.361 8 0.4388 0.3333 2 16 6 0 0 0
HBr-5mM-100T-3-192-For 1063.58 23.44 49.4 12.32 5 100 182.1031 1 1 4 0 27.64 27.361 8 0.4388 0.3333 2 16 6 0 0 0
BBr-15mM-20T-1-193-For 1134.72 23.36 76.58 20.3 15 20 188.0667 1 1 1 6 27.64 55.4072 9 0.4249 0.2857 2 10 7 0 1 0
BBr-15mM-20T-1-194-For 1143.07 23.21 67.87 18.0 15 20 188.0667 1 1 1 6 27.64 55.4072 9 0.4249 0.2857 2 10 7 0 1 0
BBr-15mM-20T-1-195-For 1131.35 23.39 55.98 14.82 15 20 188.0667 1 1 1 6 27.64 55.4072 9 0.4249 0.2857 2 10 7 0 1 0
BBr-15mM-20T-1-196-For 1067.65 20.88 26.11 5.82 15 20 188.0667 1 1 1 6 27.64 55.4072 9 0.4249 0.2857 2 10 7 0 1 0
BBr-15mM-20T-1-197-For 1118.34 22.64 60.39 15.29 15 20 188.0667 1 1 1 6 27.64 55.4072 9 0.4249 0.2857 2 10 7 0 1 0
BBr-15mM-20T-1-198-For 1037.08 18.57 23.73 4.57 15 20 188.0667 1 1 1 6 27.64 55.4072 9 0.4249 0.2857 2 10 7 0 1 0
BBr-15mM-20T-1-199-For 1089.62 22.96 65.85 16.47 15 20 188.0667 1 1 1 6 27.64 55.4072 9 0.4249 0.2857 2 10 7 0 1 0
BBr-15mM-20T-1-200-For 1075.28 22.56 59.74 14.49 15 20 188.0667 1 1 1 6 27.64 55.4072 9 0.4249 0.2857 2 10 7 0 1 0
BBr-15mM-20T-2-202-For 1132.12 23.29 53.71 14.16 15 20 188.0667 1 1 1 6 27.64 55.4072 9 0.4249 0.2857 2 10 7 0 1 0
BBr-15mM-20T-2-203-For 1126.95 23.55 45.92 12.19 15 20 188.0667 1 1 1 6 27.64 55.4072 9 0.4249 0.2857 2 10 7 0 1 0
BBr-15mM-20T-2-204-For 1123.12 23.76 58.76 15.68 15 20 188.0667 1 1 1 6 27.64 55.4072 9 0.4249 0.2857 2 10 7 0 1 0
BBr-15mM-20T-2-205-For 1111.21 22.47 41.91 10.47 15 20 188.0667 1 1 1 6 27.64 55.4072 9 0.4249 0.2857 2 10 7 0 1 0
BBr-15mM-20T-2-206-For 1111.01 23.66 63.71 16.75 15 20 188.0667 1 1 1 6 27.64 55.4072 9 0.4249 0.2857 2 10 7 0 1 0
BBr-15mM-20T-2-207-For 1112.95 23.52 62.63 16.4 15 20 188.0667 1 1 1 6 27.64 55.4072 9 0.4249 0.2857 2 10 7 0 1 0
BBr-15mM-20T-2-208-For 1062.5 22.68 71.86 17.32 15 20 188.0667 1 1 1 6 27.64 55.4072 9 0.4249 0.2857 2 10 7 0 1 0
BBr-15mM-20T-3-209-For 1123.77 22.76 78.75 20.15 15 20 188.0667 1 1 1 6 27.64 55.4072 9 0.4249 0.2857 2 10 7 0 1 0
BBr-15mM-20T-3-210-For 1133.0 22.87 64.75 16.78 15 20 188.0667 1 1 1 6 27.64 55.4072 9 0.4249 0.2857 2 10 7 0 1 0
BBr-15mM-20T-3-211-For 1130.77 23.36 68.55 18.11 15 20 188.0667 1 1 1 6 27.64 55.4072 9 0.4249 0.2857 2 10 7 0 1 0
BBr-15mM-20T-3-212-For 1122.26 23.28 72.26 18.88 15 20 188.0667 1 1 1 6 27.64 55.4072 9 0.4249 0.2857 2 10 7 0 1 0
BBr-15mM-20T-3-213-For 1106.89 22.63 73.31 18.36 15 20 188.0667 1 1 1 6 27.64 55.4072 9 0.4249 0.2857 2 10 7 0 1 0
BBr-15mM-20T-3-214-For 1103.5 23.27 73.65 18.91 15 20 188.0667 1 1 1 6 27.64 55.4072 9 0.4249 0.2857 2 10 7 0 1 0
BBr-15mM-20T-3-215-For 1073.36 22.68 70.45 17.15 15 20 188.0667 1 1 1 6 27.64 55.4072 9 0.4249 0.2857 2 10 7 0 1 0
BBr-15mM-20T-3-216-For 1072.38 22.93 72.3 17.78 15 20 188.0667 1 1 1 6 27.64 55.4072 9 0.4249 0.2857 2 10 7 0 1 0
BBr-15mM-100T-1-217-For 1098.25 23.01 78.54 19.84 15 100 188.0667 1 1 1 6 27.64 55.4072 9 0.4249 0.2857 2 10 7 0 1 0
BBr-15mM-100T-1-218-For 1113.95 23.0 63.03 16.15 15 100 188.0667 1 1 1 6 27.64 55.4072 9 0.4249 0.2857 2 10 7 0 1 0
BBr-15mM-100T-1-221-For 1125.85 23.03 61.55 15.96 15 100 188.0667 1 1 1 6 27.64 55.4072 9 0.4249 0.2857 2 10 7 0 1 0
BBr-15mM-100T-1-223-For 1087.48 22.43 52.96 12.92 15 100 188.0667 1 1 1 6 27.64 55.4072 9 0.4249 0.2857 2 10 7 0 1 0
BBr-15mM-100T-1-224-For 1098.11 23.28 67.37 17.23 15 100 188.0667 1 1 1 6 27.64 55.4072 9 0.4249 0.2857 2 10 7 0 1 0
BBr-15mM-100T-2-225-For 1105.66 17.78 42.38 8.33 15 100 188.0667 1 1 1 6 27.64 55.4072 9 0.4249 0.2857 2 10 7 0 1 0
BBr-15mM-100T-2-226-For 1112.77 16.98 37.57 7.1 15 100 188.0667 1 1 1 6 27.64 55.4072 9 0.4249 0.2857 2 10 7 0 1 0
BBr-15mM-100T-2-227-For 1096.29 15.4 35.61 6.01 15 100 188.0667 1 1 1 6 27.64 55.4072 9 0.4249 0.2857 2 10 7 0 1 0
BBr-15mM-100T-2-228-For 1105.8 17.21 34.88 6.64 15 100 188.0667 1 1 1 6 27.64 55.4072 9 0.4249 0.2857 2 10 7 0 1 0
BBr-15mM-100T-2-230-For 1078.17 15.4 31.09 5.16 15 100 188.0667 1 1 1 6 27.64 55.4072 9 0.4249 0.2857 2 10 7 0 1 0
BBr-15mM-100T-2-231-For 1088.57 14.71 30.69 4.91 15 100 188.0667 1 1 1 6 27.64 55.4072 9 0.4249 0.2857 2 10 7 0 1 0
BBr-15mM-100T-2-232-For 1112.71 19.88 47.11 10.42 15 100 188.0667 1 1 1 6 27.64 55.4072 9 0.4249 0.2857 2 10 7 0 1 0
BBr-15mM-100T-3-235-For 1132.44 22.62 56.82 14.55 15 100 188.0667 1 1 1 6 27.64 55.4072 9 0.4249 0.2857 2 10 7 0 1 0
BBr-15mM-100T-3-236-For 1139.27 23.27 66.6 17.66 15 100 188.0667 1 1 1 6 27.64 55.4072 9 0.4249 0.2857 2 10 7 0 1 0
BBr-15mM-100T-3-238-For 1124.18 23.1 58.56 15.21 15 100 188.0667 1 1 1 6 27.64 55.4072 9 0.4249 0.2857 2 10 7 0 1 0
BBr-15mM-100T-3-239-For 1120.79 21.31 41.3 9.86 15 100 188.0667 1 1 1 6 27.64 55.4072 9 0.4249 0.2857 2 10 7 0 1 0
BBr-15mM-100T-3-240-For 1115.14 19.85 41.53 9.19 15 100 188.0667 1 1 1 6 27.64 55.4072 9 0.4249 0.2857 2 10 7 0 1 0
BBr-10mM-20T-1-241-For 1145.33 23.11 77.81 20.59 10 20 188.0667 1 1 1 6 27.64 55.4072 9 0.4249 0.2857 2 10 7 0 1 0
BBr-10mM-20T-1-242-For 1158.14 23.52 80.17 21.84 10 20 188.0667 1 1 1 6 27.64 55.4072 9 0.4249 0.2857 2 10 7 0 1 0
BBr-10mM-20T-1-243-For 1160.16 24.08 66.5 18.58 10 20 188.0667 1 1 1 6 27.64 55.4072 9 0.4249 0.2857 2 10 7 0 1 0
BBr-10mM-20T-1-244-For 1157.49 24.1 78.05 21.77 10 20 188.0667 1 1 1 6 27.64 55.4072 9 0.4249 0.2857 2 10 7 0 1 0
BBr-10mM-20T-1-245-For 1157.3 23.57 78.09 21.3 10 20 188.0667 1 1 1 6 27.64 55.4072 9 0.4249 0.2857 2 10 7 0 1 0
BBr-10mM-20T-1-246-For 1156.0 23.99 79.43 22.03 10 20 188.0667 1 1 1 6 27.64 55.4072 9 0.4249 0.2857 2 10 7 0 1 0
BBr-10mM-20T-1-247-For 1135.46 20.21 63.22 14.51 10 20 188.0667 1 1 1 6 27.64 55.4072 9 0.4249 0.2857 2 10 7 0 1 0
BBr-10mM-20T-1-248-For 1137.03 23.45 75.98 20.26 10 20 188.0667 1 1 1 6 27.64 55.4072 9 0.4249 0.2857 2 10 7 0 1 0
BBr-10mM-20T-2-249-For 1065.98 14.97 30.44 4.86 10 20 188.0667 1 1 1 6 27.64 55.4072 9 0.4249 0.2857 2 10 7 0 1 0
BBr-10mM-20T-2-250-For 1122.0 22.99 75.0 19.34 10 20 188.0667 1 1 1 6 27.64 55.4072 9 0.4249 0.2857 2 10 7 0 1 0
BBr-10mM-20T-2-251-For 1012.95 22.71 28.74 6.61 10 20 188.0667 1 1 1 6 27.64 55.4072 9 0.4249 0.2857 2 10 7 0 1 0
BBr-10mM-20T-2-253-For 1017.62 23.37 41.7 9.91 10 20 188.0667 1 1 1 6 27.64 55.4072 9 0.4249 0.2857 2 10 7 0 1 0
BBr-10mM-20T-2-255-For 1091.27 23.19 47.03 11.9 10 20 188.0667 1 1 1 6 27.64 55.4072 9 0.4249 0.2857 2 10 7 0 1 0
BBr-10mM-20T-2-256-For 1117.38 23.23 66.15 17.17 10 20 188.0667 1 1 1 6 27.64 55.4072 9 0.4249 0.2857 2 10 7 0 1 0
BBr-10mM-20T-3-257-For 1028.73 7.12 19.67 1.44 10 20 188.0667 1 1 1 6 27.64 55.4072 9 0.4249 0.2857 2 10 7 0 1 0
BBr-10mM-20T-3-258-For 1124.56 23.12 64.92 16.88 10 20 188.0667 1 1 1 6 27.64 55.4072 9 0.4249 0.2857 2 10 7 0 1 0
BBr-10mM-20T-3-259-For 1122.45 23.58 59.9 15.86 10 20 188.0667 1 1 1 6 27.64 55.4072 9 0.4249 0.2857 2 10 7 0 1 0
BBr-10mM-20T-3-261-For 1119.42 23.47 56.28 14.78 10 20 188.0667 1 1 1 6 27.64 55.4072 9 0.4249 0.2857 2 10 7 0 1 0
BBr-10mM-20T-3-262-For 1111.44 23.29 47.47 12.29 10 20 188.0667 1 1 1 6 27.64 55.4072 9 0.4249 0.2857 2 10 7 0 1 0
BBr-10mM-20T-3-263-For 1110.94 23.13 60.02 15.42 10 20 188.0667 1 1 1 6 27.64 55.4072 9 0.4249 0.2857 2 10 7 0 1 0
BBr-10mM-20T-3-264-For 1092.82 23.16 59.24 15.0 10 20 188.0667 1 1 1 6 27.64 55.4072 9 0.4249 0.2857 2 10 7 0 1 0
BBr-10mM-100T-1-265-For 1076.78 6.77 38.42 2.8 10 100 188.0667 1 1 1 6 27.64 55.4072 9 0.4249 0.2857 2 10 7 0 1 0
BBr-10mM-100T-1-266-For 1098.92 8.54 40.92 3.84 10 100 188.0667 1 1 1 6 27.64 55.4072 9 0.4249 0.2857 2 10 7 0 1 0
BBr-10mM-100T-1-267-For 1110.69 10.96 43.4 5.28 10 100 188.0667 1 1 1 6 27.64 55.4072 9 0.4249 0.2857 2 10 7 0 1 0
BBr-10mM-100T-1-268-For 1115.67 20.04 38.87 8.69 10 100 188.0667 1 1 1 6 27.64 55.4072 9 0.4249 0.2857 2 10 7 0 1 0
BBr-10mM-100T-1-270-For 1041.86 5.28 23.28 1.28 10 100 188.0667 1 1 1 6 27.64 55.4072 9 0.4249 0.2857 2 10 7 0 1 0
BBr-10mM-100T-1-271-For 1120.74 19.52 58.84 12.87 10 100 188.0667 1 1 1 6 27.64 55.4072 9 0.4249 0.2857 2 10 7 0 1 0
BBr-10mM-100T-1-272-For 1103.04 10.64 41.16 4.83 10 100 188.0667 1 1 1 6 27.64 55.4072 9 0.4249 0.2857 2 10 7 0 1 0
BBr-10mM-100T-2-273-For 1025.37 4.15 27.52 1.17 10 100 188.0667 1 1 1 6 27.64 55.4072 9 0.4249 0.2857 2 10 7 0 1 0
BBr-10mM-100T-2-274-For 1084.69 5.74 35.45 2.21 10 100 188.0667 1 1 1 6 27.64 55.4072 9 0.4249 0.2857 2 10 7 0 1 0
BBr-10mM-100T-2-276-For 1125.75 17.0 48.98 9.37 10 100 188.0667 1 1 1 6 27.64 55.4072 9 0.4249 0.2857 2 10 7 0 1 0
BBr-10mM-100T-2-277-For 1093.78 6.29 37.81 2.6 10 100 188.0667 1 1 1 6 27.64 55.4072 9 0.4249 0.2857 2 10 7 0 1 0
BBr-10mM-100T-2-278-For 1103.34 7.41 40.58 3.32 10 100 188.0667 1 1 1 6 27.64 55.4072 9 0.4249 0.2857 2 10 7 0 1 0
BBr-10mM-100T-2-280-For 1092.14 6.88 36.83 2.77 10 100 188.0667 1 1 1 6 27.64 55.4072 9 0.4249 0.2857 2 10 7 0 1 0
BBr-10mM-100T-3-281-For 1119.67 14.17 46.63 7.4 10 100 188.0667 1 1 1 6 27.64 55.4072 9 0.4249 0.2857 2 10 7 0 1 0
BBr-10mM-100T-3-282-For 1103.6 6.07 38.64 2.59 10 100 188.0667 1 1 1 6 27.64 55.4072 9 0.4249 0.2857 2 10 7 0 1 0
BBr-10mM-100T-3-283-For 1116.62 7.91 49.89 4.41 10 100 188.0667 1 1 1 6 27.64 55.4072 9 0.4249 0.2857 2 10 7 0 1 0
BBr-10mM-100T-3-284-For 1096.85 5.63 37.45 2.31 10 100 188.0667 1 1 1 6 27.64 55.4072 9 0.4249 0.2857 2 10 7 0 1 0
BBr-10mM-100T-3-286-For 1118.4 14.82 54.69 9.06 10 100 188.0667 1 1 1 6 27.64 55.4072 9 0.4249 0.2857 2 10 7 0 1 0
BBr-10mM-100T-3-287-For 1089.96 6.33 35.67 2.46 10 100 188.0667 1 1 1 6 27.64 55.4072 9 0.4249 0.2857 2 10 7 0 1 0
BBr-10mM-100T-3-288-For 1099.56 7.95 44.0 3.85 10 100 188.0667 1 1 1 6 27.64 55.4072 9 0.4249 0.2857 2 10 7 0 1 0
BBr-5mM-20T-1-289-For 1126.78 17.26 40.51 7.88 5 20 188.0667 1 1 1 6 27.64 55.4072 9 0.4249 0.2857 2 10 7 0 1 0
BBr-5mM-20T-1-290-For 1110.28 9.73 33.5 3.62 5 20 188.0667 1 1 1 6 27.64 55.4072 9 0.4249 0.2857 2 10 7 0 1 0
BBr-5mM-20T-1-291-For 1131.65 14.81 44.24 7.41 5 20 188.0667 1 1 1 6 27.64 55.4072 9 0.4249 0.2857 2 10 7 0 1 0
BBr-5mM-20T-1-292-For 1129.26 17.37 40.88 8.02 5 20 188.0667 1 1 1 6 27.64 55.4072 9 0.4249 0.2857 2 10 7 0 1 0
BBr-5mM-20T-1-293-For 1091.57 6.95 33.86 2.57 5 20 188.0667 1 1 1 6 27.64 55.4072 9 0.4249 0.2857 2 10 7 0 1 0
BBr-5mM-20T-1-294-For 1084.69 6.43 30.74 2.14 5 20 188.0667 1 1 1 6 27.64 55.4072 9 0.4249 0.2857 2 10 7 0 1 0
BBr-5mM-20T-1-295-For 1096.92 7.94 34.33 2.99 5 20 188.0667 1 1 1 6 27.64 55.4072 9 0.4249 0.2857 2 10 7 0 1 0
BBr-5mM-20T-1-296-For 1049.81 10.03 24.94 2.63 5 20 188.0667 1 1 1 6 27.64 55.4072 9 0.4249 0.2857 2 10 7 0 1 0
BBr-5mM-20T-2-297-For 1077.86 14.27 37.45 5.76 5 20 188.0667 1 1 1 6 27.64 55.4072 9 0.4249 0.2857 2 10 7 0 1 0
BBr-5mM-20T-2-298-For 1087.24 10.36 34.65 3.9 5 20 188.0667 1 1 1 6 27.64 55.4072 9 0.4249 0.2857 2 10 7 0 1 0
BBr-5mM-20T-2-299-For 1081.96 7.53 33.93 2.76 5 20 188.0667 1 1 1 6 27.64 55.4072 9 0.4249 0.2857 2 10 7 0 1 0
BBr-5mM-20T-2-300-For 1063.19 11.92 26.9 3.41 5 20 188.0667 1 1 1 6 27.64 55.4072 9 0.4249 0.2857 2 10 7 0 1 0
BBr-5mM-20T-2-301-For 1022.87 7.39 27.84 2.11 5 20 188.0667 1 1 1 6 27.64 55.4072 9 0.4249 0.2857 2 10 7 0 1 0
BBr-5mM-20T-2-302-For 1075.5 9.95 31.7 3.39 5 20 188.0667 1 1 1 6 27.64 55.4072 9 0.4249 0.2857 2 10 7 0 1 0
BBr-5mM-20T-2-304-For 1097.61 16.16 48.82 8.66 5 20 188.0667 1 1 1 6 27.64 55.4072 9 0.4249 0.2857 2 10 7 0 1 0
BBr-5mM-20T-3-305-For 1074.65 12.56 48.15 6.5 5 20 188.0667 1 1 1 6 27.64 55.4072 9 0.4249 0.2857 2 10 7 0 1 0
BBr-5mM-20T-3-306-For 1035.07 3.47 25.9 0.93 5 20 188.0667 1 1 1 6 27.64 55.4072 9 0.4249 0.2857 2 10 7 0 1 0
BBr-5mM-20T-3-309-For 1098.56 12.13 42.51 5.67 5 20 188.0667 1 1 1 6 27.64 55.4072 9 0.4249 0.2857 2 10 7 0 1 0
BBr-5mM-20T-3-310-For 1092.33 23.22 64.21 16.29 5 20 188.0667 1 1 1 6 27.64 55.4072 9 0.4249 0.2857 2 10 7 0 1 0
BBr-5mM-20T-3-311-For 1090.82 23.36 72.47 18.47 5 20 188.0667 1 1 1 6 27.64 55.4072 9 0.4249 0.2857 2 10 7 0 1 0
BBr-5mM-20T-3-312-For 1091.18 23.1 70.22 17.7 5 20 188.0667 1 1 1 6 27.64 55.4072 9 0.4249 0.2857 2 10 7 0 1 0
BBr-5mM-100T-1-313-For 1011.96 5.2 30.15 1.59 5 100 188.0667 1 1 1 6 27.64 55.4072 9 0.4249 0.2857 2 10 7 0 1 0
BBr-5mM-100T-1-315-For 1071.12 5.64 34.86 2.1 5 100 188.0667 1 1 1 6 27.64 55.4072 9 0.4249 0.2857 2 10 7 0 1 0
BBr-5mM-100T-1-316-For 1050.32 4.59 31.27 1.51 5 100 188.0667 1 1 1 6 27.64 55.4072 9 0.4249 0.2857 2 10 7 0 1 0
BBr-5mM-100T-1-317-For 1090.99 9.22 37.2 3.74 5 100 188.0667 1 1 1 6 27.64 55.4072 9 0.4249 0.2857 2 10 7 0 1 0
BBr-5mM-100T-1-318-For 1073.26 6.07 34.85 2.27 5 100 188.0667 1 1 1 6 27.64 55.4072 9 0.4249 0.2857 2 10 7 0 1 0
BBr-5mM-100T-1-319-For 1061.04 5.48 31.43 1.83 5 100 188.0667 1 1 1 6 27.64 55.4072 9 0.4249 0.2857 2 10 7 0 1 0
BBr-5mM-100T-1-320-For 1023.42 7.95 33.01 2.69 5 100 188.0667 1 1 1 6 27.64 55.4072 9 0.4249 0.2857 2 10 7 0 1 0
