Repository: MattiaSpider-SIMaP/PVSquared2

File: ML_for_FAPbI3_passivation/DATA/1&2&5-Rev&For-Clean(Voc-1000)_ML.txt (part 6 of 7)
DeviceName Voc(mV) Isc/(mA/cm2) FF(%) PCE(%) Concentration(mM) Annealing_T(°C) Molecular_Weight(u) Hydrogen_Bond_Donor_Count Hydrogen_Bond_Acceptor_Count Rotatable_Bond_Count Rigid_Bond_Count Topological_Polar_Surface_Area Complexity Heavy_Atom_Count Halide_fraction Heteroatom_carbon_ratio Heteroatom_count H_Count C_Count Cl_Count Br_Count I_Count
BBr-5mM-100T-2-323-For 1012.68 19.34 31.74 6.22 5 100 188.0667 1 1 1 6 27.64 55.4072 9 0.4249 0.2857 2 10 7 0 1 0
BBr-5mM-100T-2-324-For 1106.21 14.99 51.78 8.58 5 100 188.0667 1 1 1 6 27.64 55.4072 9 0.4249 0.2857 2 10 7 0 1 0
BBr-5mM-100T-2-325-For 1120.46 15.85 51.1 9.07 5 100 188.0667 1 1 1 6 27.64 55.4072 9 0.4249 0.2857 2 10 7 0 1 0
BBr-5mM-100T-3-329-For 1074.62 8.41 39.94 3.61 5 100 188.0667 1 1 1 6 27.64 55.4072 9 0.4249 0.2857 2 10 7 0 1 0
BBr-5mM-100T-3-330-For 1102.29 6.52 46.3 3.33 5 100 188.0667 1 1 1 6 27.64 55.4072 9 0.4249 0.2857 2 10 7 0 1 0
BBr-5mM-100T-3-331-For 1105.29 5.92 47.67 3.12 5 100 188.0667 1 1 1 6 27.64 55.4072 9 0.4249 0.2857 2 10 7 0 1 0
BBr-5mM-100T-3-332-For 1101.12 8.91 44.34 4.35 5 100 188.0667 1 1 1 6 27.64 55.4072 9 0.4249 0.2857 2 10 7 0 1 0
BBr-5mM-100T-3-333-For 1103.64 7.91 45.23 3.95 5 100 188.0667 1 1 1 6 27.64 55.4072 9 0.4249 0.2857 2 10 7 0 1 0
BBr-5mM-100T-3-334-For 1106.06 7.45 44.94 3.7 5 100 188.0667 1 1 1 6 27.64 55.4072 9 0.4249 0.2857 2 10 7 0 1 0
BBr-5mM-100T-3-335-For 1075.78 7.35 41.94 3.31 5 100 188.0667 1 1 1 6 27.64 55.4072 9 0.4249 0.2857 2 10 7 0 1 0
BBr-5mM-100T-3-336-For 1094.33 13.06 43.33 6.19 5 100 188.0667 1 1 1 6 27.64 55.4072 9 0.4249 0.2857 2 10 7 0 1 0
HBr-15mM-20T-1-49-Re 1136.96 23.06 59.67 15.64 15 20 182.1031 1 1 4 0 27.64 27.361 8 0.4388 0.3333 2 16 6 0 0 0
HBr-15mM-20T-1-50-Re 1129.96 22.01 45.39 11.29 15 20 182.1031 1 1 4 0 27.64 27.361 8 0.4388 0.3333 2 16 6 0 0 0
HBr-15mM-20T-1-51-Re 1134.23 22.85 53.84 13.95 15 20 182.1031 1 1 4 0 27.64 27.361 8 0.4388 0.3333 2 16 6 0 0 0
HBr-15mM-20T-1-52-Re 1130.07 22.39 47.9 12.12 15 20 182.1031 1 1 4 0 27.64 27.361 8 0.4388 0.3333 2 16 6 0 0 0
HBr-15mM-20T-1-53-Re 1032.02 16.35 21.54 3.63 15 20 182.1031 1 1 4 0 27.64 27.361 8 0.4388 0.3333 2 16 6 0 0 0
HBr-15mM-20T-1-54-Re 1022.02 20.24 23.67 4.9 15 20 182.1031 1 1 4 0 27.64 27.361 8 0.4388 0.3333 2 16 6 0 0 0
HBr-15mM-20T-1-55-Re 1033.49 27.61 23.96 6.83 15 20 182.1031 1 1 4 0 27.64 27.361 8 0.4388 0.3333 2 16 6 0 0 0
HBr-15mM-20T-2-57-Re 1106.96 18.13 34.98 7.02 15 20 182.1031 1 1 4 0 27.64 27.361 8 0.4388 0.3333 2 16 6 0 0 0
HBr-15mM-20T-2-58-Re 1134.76 23.17 73.6 19.35 15 20 182.1031 1 1 4 0 27.64 27.361 8 0.4388 0.3333 2 16 6 0 0 0
HBr-15mM-20T-2-59-Re 1116.1 23.19 71.44 18.49 15 20 182.1031 1 1 4 0 27.64 27.361 8 0.4388 0.3333 2 16 6 0 0 0
HBr-15mM-20T-2-60-Re 1114.93 23.2 59.69 15.44 15 20 182.1031 1 1 4 0 27.64 27.361 8 0.4388 0.3333 2 16 6 0 0 0
HBr-15mM-20T-2-61-Re 1095.81 22.86 70.09 17.55 15 20 182.1031 1 1 4 0 27.64 27.361 8 0.4388 0.3333 2 16 6 0 0 0
HBr-15mM-20T-2-62-Re 1102.33 22.84 77.49 19.51 15 20 182.1031 1 1 4 0 27.64 27.361 8 0.4388 0.3333 2 16 6 0 0 0
HBr-15mM-20T-2-63-Re 1103.0 23.21 69.1 17.69 15 20 182.1031 1 1 4 0 27.64 27.361 8 0.4388 0.3333 2 16 6 0 0 0
HBr-15mM-20T-2-64-Re 1110.02 23.12 52.24 13.41 15 20 182.1031 1 1 4 0 27.64 27.361 8 0.4388 0.3333 2 16 6 0 0 0
HBr-15mM-20T-3-65-Re 1140.71 23.0 77.99 20.46 15 20 182.1031 1 1 4 0 27.64 27.361 8 0.4388 0.3333 2 16 6 0 0 0
HBr-15mM-20T-3-66-Re 1133.65 22.24 50.83 12.81 15 20 182.1031 1 1 4 0 27.64 27.361 8 0.4388 0.3333 2 16 6 0 0 0
HBr-15mM-20T-3-67-Re 1128.48 22.17 42.94 10.74 15 20 182.1031 1 1 4 0 27.64 27.361 8 0.4388 0.3333 2 16 6 0 0 0
HBr-15mM-20T-3-68-Re 1126.5 22.21 46.39 11.61 15 20 182.1031 1 1 4 0 27.64 27.361 8 0.4388 0.3333 2 16 6 0 0 0
HBr-15mM-20T-3-70-Re 1097.32 21.32 42.17 9.86 15 20 182.1031 1 1 4 0 27.64 27.361 8 0.4388 0.3333 2 16 6 0 0 0
HBr-15mM-20T-3-71-Re 1125.33 22.42 58.4 14.74 15 20 182.1031 1 1 4 0 27.64 27.361 8 0.4388 0.3333 2 16 6 0 0 0
HBr-15mM-20T-3-72-Re 1110.29 23.14 65.51 16.83 15 20 182.1031 1 1 4 0 27.64 27.361 8 0.4388 0.3333 2 16 6 0 0 0
HBr-15mM-100T-1-73-Re 1063.42 11.68 25.45 3.16 15 100 182.1031 1 1 4 0 27.64 27.361 8 0.4388 0.3333 2 16 6 0 0 0
HBr-15mM-100T-1-74-Re 1125.28 22.24 46.55 11.65 15 100 182.1031 1 1 4 0 27.64 27.361 8 0.4388 0.3333 2 16 6 0 0 0
HBr-15mM-100T-1-75-Re 1128.66 22.82 67.19 17.3 15 100 182.1031 1 1 4 0 27.64 27.361 8 0.4388 0.3333 2 16 6 0 0 0
HBr-15mM-100T-1-77-Re 1068.72 20.95 41.89 9.38 15 100 182.1031 1 1 4 0 27.64 27.361 8 0.4388 0.3333 2 16 6 0 0 0
HBr-15mM-100T-1-79-Re 1112.7 21.93 48.27 11.78 15 100 182.1031 1 1 4 0 27.64 27.361 8 0.4388 0.3333 2 16 6 0 0 0
HBr-15mM-100T-2-82-Re 1124.9 22.46 51.55 13.03 15 100 182.1031 1 1 4 0 27.64 27.361 8 0.4388 0.3333 2 16 6 0 0 0
HBr-15mM-100T-2-84-Re 1039.78 14.85 24.07 3.72 15 100 182.1031 1 1 4 0 27.64 27.361 8 0.4388 0.3333 2 16 6 0 0 0
HBr-15mM-100T-2-85-Re 1118.31 21.58 49.03 11.83 15 100 182.1031 1 1 4 0 27.64 27.361 8 0.4388 0.3333 2 16 6 0 0 0
HBr-15mM-100T-2-86-Re 1039.33 17.88 29.03 5.39 15 100 182.1031 1 1 4 0 27.64 27.361 8 0.4388 0.3333 2 16 6 0 0 0
HBr-15mM-100T-2-87-Re 1121.46 22.99 73.93 19.06 15 100 182.1031 1 1 4 0 27.64 27.361 8 0.4388 0.3333 2 16 6 0 0 0
HBr-15mM-100T-2-88-Re 1109.92 23.2 55.96 14.41 15 100 182.1031 1 1 4 0 27.64 27.361 8 0.4388 0.3333 2 16 6 0 0 0
HBr-15mM-100T-3-90-Re 1104.48 18.7 33.07 6.83 15 100 182.1031 1 1 4 0 27.64 27.361 8 0.4388 0.3333 2 16 6 0 0 0
HBr-15mM-100T-3-91-Re 1119.33 22.76 51.97 13.24 15 100 182.1031 1 1 4 0 27.64 27.361 8 0.4388 0.3333 2 16 6 0 0 0
HBr-15mM-100T-3-95-Re 1103.4 22.99 58.58 14.86 15 100 182.1031 1 1 4 0 27.64 27.361 8 0.4388 0.3333 2 16 6 0 0 0
HBr-15mM-100T-3-96-Re 1113.39 23.4 64.92 16.92 15 100 182.1031 1 1 4 0 27.64 27.361 8 0.4388 0.3333 2 16 6 0 0 0
HBr-10mM-20T-1-97-Re 1152.93 23.55 53.62 14.56 10 20 182.1031 1 1 4 0 27.64 27.361 8 0.4388 0.3333 2 16 6 0 0 0
HBr-10mM-20T-1-98-Re 1154.87 23.54 60.13 16.34 10 20 182.1031 1 1 4 0 27.64 27.361 8 0.4388 0.3333 2 16 6 0 0 0
HBr-10mM-20T-1-99-Re 1151.89 23.35 54.15 14.56 10 20 182.1031 1 1 4 0 27.64 27.361 8 0.4388 0.3333 2 16 6 0 0 0
HBr-10mM-20T-1-100-Re 1139.86 23.6 58.07 15.62 10 20 182.1031 1 1 4 0 27.64 27.361 8 0.4388 0.3333 2 16 6 0 0 0
HBr-10mM-20T-1-101-Re 1135.03 23.28 47.68 12.6 10 20 182.1031 1 1 4 0 27.64 27.361 8 0.4388 0.3333 2 16 6 0 0 0
HBr-10mM-20T-1-102-Re 1142.42 23.3 52.02 13.85 10 20 182.1031 1 1 4 0 27.64 27.361 8 0.4388 0.3333 2 16 6 0 0 0
HBr-10mM-20T-1-103-Re 1125.76 23.81 44.71 11.98 10 20 182.1031 1 1 4 0 27.64 27.361 8 0.4388 0.3333 2 16 6 0 0 0
HBr-10mM-20T-1-104-Re 1100.05 23.8 70.12 18.36 10 20 182.1031 1 1 4 0 27.64 27.361 8 0.4388 0.3333 2 16 6 0 0 0
HBr-10mM-20T-2-105-Re 1123.61 22.92 74.97 19.31 10 20 182.1031 1 1 4 0 27.64 27.361 8 0.4388 0.3333 2 16 6 0 0 0
HBr-10mM-20T-2-106-Re 1137.42 22.88 68.9 17.93 10 20 182.1031 1 1 4 0 27.64 27.361 8 0.4388 0.3333 2 16 6 0 0 0
HBr-10mM-20T-2-107-Re 1129.76 23.19 69.84 18.3 10 20 182.1031 1 1 4 0 27.64 27.361 8 0.4388 0.3333 2 16 6 0 0 0
HBr-10mM-20T-2-108-Re 1115.02 22.54 61.93 15.57 10 20 182.1031 1 1 4 0 27.64 27.361 8 0.4388 0.3333 2 16 6 0 0 0
HBr-10mM-20T-2-110-Re 1119.12 22.64 68.79 17.43 10 20 182.1031 1 1 4 0 27.64 27.361 8 0.4388 0.3333 2 16 6 0 0 0
HBr-10mM-20T-2-111-Re 1127.42 23.11 74.94 19.52 10 20 182.1031 1 1 4 0 27.64 27.361 8 0.4388 0.3333 2 16 6 0 0 0
HBr-10mM-20T-2-112-Re 1115.99 23.3 75.15 19.54 10 20 182.1031 1 1 4 0 27.64 27.361 8 0.4388 0.3333 2 16 6 0 0 0
HBr-10mM-20T-3-113-Re 1154.06 23.32 74.8 20.13 10 20 182.1031 1 1 4 0 27.64 27.361 8 0.4388 0.3333 2 16 6 0 0 0
HBr-10mM-20T-3-114-Re 1141.24 23.12 54.03 14.26 10 20 182.1031 1 1 4 0 27.64 27.361 8 0.4388 0.3333 2 16 6 0 0 0
HBr-10mM-20T-3-115-Re 1142.55 23.44 53.89 14.43 10 20 182.1031 1 1 4 0 27.64 27.361 8 0.4388 0.3333 2 16 6 0 0 0
HBr-10mM-20T-3-116-Re 1063.34 15.4 25.5 4.18 10 20 182.1031 1 1 4 0 27.64 27.361 8 0.4388 0.3333 2 16 6 0 0 0
HBr-10mM-20T-3-118-Re 1115.27 23.37 69.3 18.06 10 20 182.1031 1 1 4 0 27.64 27.361 8 0.4388 0.3333 2 16 6 0 0 0
HBr-10mM-20T-3-119-Re 1113.33 23.36 72.22 18.79 10 20 182.1031 1 1 4 0 27.64 27.361 8 0.4388 0.3333 2 16 6 0 0 0
HBr-10mM-20T-3-120-Re 1070.39 23.4 69.9 17.51 10 20 182.1031 1 1 4 0 27.64 27.361 8 0.4388 0.3333 2 16 6 0 0 0
HBr-10mM-100T-1-122-Re 1130.37 23.2 60.99 15.99 10 100 182.1031 1 1 4 0 27.64 27.361 8 0.4388 0.3333 2 16 6 0 0 0
HBr-10mM-100T-1-125-Re 1106.03 23.6 58.67 15.32 10 100 182.1031 1 1 4 0 27.64 27.361 8 0.4388 0.3333 2 16 6 0 0 0
HBr-10mM-100T-1-126-Re 1099.79 23.64 55.23 14.36 10 100 182.1031 1 1 4 0 27.64 27.361 8 0.4388 0.3333 2 16 6 0 0 0
HBr-10mM-100T-1-127-Re 1087.04 23.47 55.35 14.12 10 100 182.1031 1 1 4 0 27.64 27.361 8 0.4388 0.3333 2 16 6 0 0 0
HBr-10mM-100T-1-128-Re 1066.62 23.51 54.9 13.77 10 100 182.1031 1 1 4 0 27.64 27.361 8 0.4388 0.3333 2 16 6 0 0 0
HBr-10mM-100T-2-129-Re 1120.33 23.22 55.97 14.56 10 100 182.1031 1 1 4 0 27.64 27.361 8 0.4388 0.3333 2 16 6 0 0 0
HBr-10mM-100T-2-130-Re 1001.05 7.19 23.16 1.67 10 100 182.1031 1 1 4 0 27.64 27.361 8 0.4388 0.3333 2 16 6 0 0 0
HBr-10mM-100T-2-131-Re 1093.75 20.26 38.7 8.57 10 100 182.1031 1 1 4 0 27.64 27.361 8 0.4388 0.3333 2 16 6 0 0 0
HBr-10mM-100T-2-132-Re 1035.93 15.1 23.66 3.7 10 100 182.1031 1 1 4 0 27.64 27.361 8 0.4388 0.3333 2 16 6 0 0 0
HBr-10mM-100T-2-133-Re 1096.04 20.92 40.48 9.28 10 100 182.1031 1 1 4 0 27.64 27.361 8 0.4388 0.3333 2 16 6 0 0 0
HBr-10mM-100T-2-135-Re 1089.71 23.56 56.84 14.59 10 100 182.1031 1 1 4 0 27.64 27.361 8 0.4388 0.3333 2 16 6 0 0 0
HBr-10mM-100T-2-136-Re 1046.1 23.43 65.81 16.13 10 100 182.1031 1 1 4 0 27.64 27.361 8 0.4388 0.3333 2 16 6 0 0 0
HBr-10mM-100T-3-137-Re 1102.53 21.99 48.06 11.65 10 100 182.1031 1 1 4 0 27.64 27.361 8 0.4388 0.3333 2 16 6 0 0 0
HBr-10mM-100T-3-138-Re 1094.24 21.63 43.61 10.32 10 100 182.1031 1 1 4 0 27.64 27.361 8 0.4388 0.3333 2 16 6 0 0 0
HBr-10mM-100T-3-139-Re 1111.91 22.47 56.87 14.21 10 100 182.1031 1 1 4 0 27.64 27.361 8 0.4388 0.3333 2 16 6 0 0 0
HBr-10mM-100T-3-140-Re 1102.24 22.35 45.54 11.22 10 100 182.1031 1 1 4 0 27.64 27.361 8 0.4388 0.3333 2 16 6 0 0 0
HBr-10mM-100T-3-141-Re 1090.5 21.56 50.66 11.91 10 100 182.1031 1 1 4 0 27.64 27.361 8 0.4388 0.3333 2 16 6 0 0 0
HBr-10mM-100T-3-143-Re 1090.98 22.02 51.31 12.33 10 100 182.1031 1 1 4 0 27.64 27.361 8 0.4388 0.3333 2 16 6 0 0 0
HBr-10mM-100T-3-144-Re 1093.26 22.67 53.29 13.21 10 100 182.1031 1 1 4 0 27.64 27.361 8 0.4388 0.3333 2 16 6 0 0 0
HBr-5mM-20T-1-145-Re 1144.16 23.64 65.59 17.74 5 20 182.1031 1 1 4 0 27.64 27.361 8 0.4388 0.3333 2 16 6 0 0 0
HBr-5mM-20T-1-146-Re 1134.66 23.33 60.48 16.01 5 20 182.1031 1 1 4 0 27.64 27.361 8 0.4388 0.3333 2 16 6 0 0 0
HBr-5mM-20T-1-147-Re 1126.07 23.56 57.69 15.3 5 20 182.1031 1 1 4 0 27.64 27.361 8 0.4388 0.3333 2 16 6 0 0 0
HBr-5mM-20T-1-148-Re 1123.89 22.49 50.73 12.82 5 20 182.1031 1 1 4 0 27.64 27.361 8 0.4388 0.3333 2 16 6 0 0 0
HBr-5mM-20T-1-149-Re 1118.87 23.05 51.01 13.16 5 20 182.1031 1 1 4 0 27.64 27.361 8 0.4388 0.3333 2 16 6 0 0 0
HBr-5mM-20T-1-150-Re 1112.71 23.45 60.2 15.71 5 20 182.1031 1 1 4 0 27.64 27.361 8 0.4388 0.3333 2 16 6 0 0 0
HBr-5mM-20T-1-151-Re 1102.78 23.44 52.98 13.7 5 20 182.1031 1 1 4 0 27.64 27.361 8 0.4388 0.3333 2 16 6 0 0 0
HBr-5mM-20T-1-152-Re 1078.51 23.5 58.22 14.76 5 20 182.1031 1 1 4 0 27.64 27.361 8 0.4388 0.3333 2 16 6 0 0 0
HBr-5mM-20T-2-153-Re 1103.75 23.2 80.6 20.64 5 20 182.1031 1 1 4 0 27.64 27.361 8 0.4388 0.3333 2 16 6 0 0 0
HBr-5mM-20T-2-154-Re 1120.84 23.09 80.19 20.75 5 20 182.1031 1 1 4 0 27.64 27.361 8 0.4388 0.3333 2 16 6 0 0 0
HBr-5mM-20T-2-155-Re 1089.51 22.56 58.59 14.4 5 20 182.1031 1 1 4 0 27.64 27.361 8 0.4388 0.3333 2 16 6 0 0 0
HBr-5mM-20T-2-159-Re 1087.59 23.4 77.12 19.63 5 20 182.1031 1 1 4 0 27.64 27.361 8 0.4388 0.3333 2 16 6 0 0 0
HBr-5mM-20T-2-160-Re 1086.76 23.67 75.83 19.51 5 20 182.1031 1 1 4 0 27.64 27.361 8 0.4388 0.3333 2 16 6 0 0 0
HBr-5mM-20T-3-161-Re 1139.01 22.57 60.78 15.63 5 20 182.1031 1 1 4 0 27.64 27.361 8 0.4388 0.3333 2 16 6 0 0 0
HBr-5mM-20T-3-162-Re 1135.38 22.07 51.42 12.88 5 20 182.1031 1 1 4 0 27.64 27.361 8 0.4388 0.3333 2 16 6 0 0 0
HBr-5mM-20T-3-163-Re 1119.4 21.12 46.77 11.05 5 20 182.1031 1 1 4 0 27.64 27.361 8 0.4388 0.3333 2 16 6 0 0 0
HBr-5mM-20T-3-164-Re 1108.47 19.36 46.11 9.89 5 20 182.1031 1 1 4 0 27.64 27.361 8 0.4388 0.3333 2 16 6 0 0 0
HBr-5mM-20T-3-165-Re 1105.83 19.31 42.9 9.16 5 20 182.1031 1 1 4 0 27.64 27.361 8 0.4388 0.3333 2 16 6 0 0 0
HBr-5mM-20T-3-166-Re 1083.45 23.24 73.09 18.4 5 20 182.1031 1 1 4 0 27.64 27.361 8 0.4388 0.3333 2 16 6 0 0 0
HBr-5mM-20T-3-167-Re 1106.58 20.79 43.29 9.96 5 20 182.1031 1 1 4 0 27.64 27.361 8 0.4388 0.3333 2 16 6 0 0 0
HBr-5mM-20T-3-168-Re 1104.41 20.58 48.24 10.97 5 20 182.1031 1 1 4 0 27.64 27.361 8 0.4388 0.3333 2 16 6 0 0 0
HBr-5mM-100T-1-169-Re 1140.67 22.8 63.64 16.55 5 100 182.1031 1 1 4 0 27.64 27.361 8 0.4388 0.3333 2 16 6 0 0 0
HBr-5mM-100T-1-170-Re 1124.52 22.34 53.05 13.32 5 100 182.1031 1 1 4 0 27.64 27.361 8 0.4388 0.3333 2 16 6 0 0 0
HBr-5mM-100T-1-171-Re 1114.37 21.26 48.25 11.43 5 100 182.1031 1 1 4 0 27.64 27.361 8 0.4388 0.3333 2 16 6 0 0 0
HBr-5mM-100T-1-172-Re 1097.04 19.43 39.96 8.52 5 100 182.1031 1 1 4 0 27.64 27.361 8 0.4388 0.3333 2 16 6 0 0 0
HBr-5mM-100T-1-173-Re 1095.79 19.95 44.32 9.69 5 100 182.1031 1 1 4 0 27.64 27.361 8 0.4388 0.3333 2 16 6 0 0 0
HBr-5mM-100T-1-174-Re 1068.06 22.99 71.73 17.61 5 100 182.1031 1 1 4 0 27.64 27.361 8 0.4388 0.3333 2 16 6 0 0 0
HBr-5mM-100T-1-175-Re 1102.46 21.44 45.81 10.83 5 100 182.1031 1 1 4 0 27.64 27.361 8 0.4388 0.3333 2 16 6 0 0 0
HBr-5mM-100T-1-176-Re 1074.84 20.14 14.31 3.1 5 100 182.1031 1 1 4 0 27.64 27.361 8 0.4388 0.3333 2 16 6 0 0 0
HBr-5mM-100T-2-177-Re 1063.56 21.19 38.8 8.75 5 100 182.1031 1 1 4 0 27.64 27.361 8 0.4388 0.3333 2 16 6 0 0 0
HBr-5mM-100T-2-178-Re 1084.48 22.56 49.46 12.1 5 100 182.1031 1 1 4 0 27.64 27.361 8 0.4388 0.3333 2 16 6 0 0 0
HBr-5mM-100T-2-179-Re 1075.82 21.96 39.42 9.31 5 100 182.1031 1 1 4 0 27.64 27.361 8 0.4388 0.3333 2 16 6 0 0 0
HBr-5mM-100T-2-180-Re 1094.25 23.44 60.4 15.49 5 100 182.1031 1 1 4 0 27.64 27.361 8 0.4388 0.3333 2 16 6 0 0 0
HBr-5mM-100T-2-181-Re 1086.54 22.66 46.95 11.56 5 100 182.1031 1 1 4 0 27.64 27.361 8 0.4388 0.3333 2 16 6 0 0 0
HBr-5mM-100T-2-182-Re 1074.67 23.47 58.96 14.87 5 100 182.1031 1 1 4 0 27.64 27.361 8 0.4388 0.3333 2 16 6 0 0 0
HBr-5mM-100T-2-183-Re 1080.15 23.17 49.8 12.46 5 100 182.1031 1 1 4 0 27.64 27.361 8 0.4388 0.3333 2 16 6 0 0 0
HBr-5mM-100T-2-184-Re 1067.67 23.59 53.29 13.42 5 100 182.1031 1 1 4 0 27.64 27.361 8 0.4388 0.3333 2 16 6 0 0 0
HBr-5mM-100T-3-188-Re 1070.56 23.02 59.98 14.78 5 100 182.1031 1 1 4 0 27.64 27.361 8 0.4388 0.3333 2 16 6 0 0 0
HBr-5mM-100T-3-189-Re 1075.12 22.58 48.13 11.69 5 100 182.1031 1 1 4 0 27.64 27.361 8 0.4388 0.3333 2 16 6 0 0 0
HBr-5mM-100T-3-190-Re 1071.26 22.86 50.24 12.3 5 100 182.1031 1 1 4 0 27.64 27.361 8 0.4388 0.3333 2 16 6 0 0 0
HBr-5mM-100T-3-191-Re 1056.0 22.37 48.17 11.38 5 100 182.1031 1 1 4 0 27.64 27.361 8 0.4388 0.3333 2 16 6 0 0 0
HBr-5mM-100T-3-192-Re 1053.13 23.34 51.16 12.57 5 100 182.1031 1 1 4 0 27.64 27.361 8 0.4388 0.3333 2 16 6 0 0 0
BBr-15mM-20T-1-193-Re 1137.75 23.21 78.35 20.69 15 20 188.0667 1 1 1 6 27.64 55.4072 9 0.4249 0.2857 2 10 7 0 1 0
BBr-15mM-20T-1-194-Re 1151.37 23.11 69.04 18.37 15 20 188.0667 1 1 1 6 27.64 55.4072 9 0.4249 0.2857 2 10 7 0 1 0
BBr-15mM-20T-1-195-Re 1141.12 23.28 60.79 16.15 15 20 188.0667 1 1 1 6 27.64 55.4072 9 0.4249 0.2857 2 10 7 0 1 0
BBr-15mM-20T-1-197-Re 1125.4 22.54 62.4 15.83 15 20 188.0667 1 1 1 6 27.64 55.4072 9 0.4249 0.2857 2 10 7 0 1 0
BBr-15mM-20T-1-198-Re 1062.71 17.47 30.91 5.74 15 20 188.0667 1 1 1 6 27.64 55.4072 9 0.4249 0.2857 2 10 7 0 1 0
BBr-15mM-20T-1-199-Re 1098.58 22.83 65.87 16.52 15 20 188.0667 1 1 1 6 27.64 55.4072 9 0.4249 0.2857 2 10 7 0 1 0
BBr-15mM-20T-1-200-Re 1074.37 22.27 61.99 14.83 15 20 188.0667 1 1 1 6 27.64 55.4072 9 0.4249 0.2857 2 10 7 0 1 0
BBr-15mM-20T-2-202-Re 1143.36 23.17 55.48 14.7 15 20 188.0667 1 1 1 6 27.64 55.4072 9 0.4249 0.2857 2 10 7 0 1 0
BBr-15mM-20T-2-203-Re 1138.58 23.38 48.49 12.91 15 20 188.0667 1 1 1 6 27.64 55.4072 9 0.4249 0.2857 2 10 7 0 1 0
BBr-15mM-20T-2-204-Re 1130.11 23.62 60.32 16.1 15 20 188.0667 1 1 1 6 27.64 55.4072 9 0.4249 0.2857 2 10 7 0 1 0
BBr-15mM-20T-2-205-Re 1122.35 22.29 45.33 11.34 15 20 188.0667 1 1 1 6 27.64 55.4072 9 0.4249 0.2857 2 10 7 0 1 0
BBr-15mM-20T-2-206-Re 1119.85 23.56 64.92 17.13 15 20 188.0667 1 1 1 6 27.64 55.4072 9 0.4249 0.2857 2 10 7 0 1 0
BBr-15mM-20T-2-207-Re 1119.82 23.41 64.31 16.86 15 20 188.0667 1 1 1 6 27.64 55.4072 9 0.4249 0.2857 2 10 7 0 1 0
BBr-15mM-20T-2-208-Re 1078.52 22.52 68.71 16.69 15 20 188.0667 1 1 1 6 27.64 55.4072 9 0.4249 0.2857 2 10 7 0 1 0
BBr-15mM-20T-3-209-Re 1128.42 22.6 80.3 20.48 15 20 188.0667 1 1 1 6 27.64 55.4072 9 0.4249 0.2857 2 10 7 0 1 0
BBr-15mM-20T-3-210-Re 1142.24 22.76 65.71 17.09 15 20 188.0667 1 1 1 6 27.64 55.4072 9 0.4249 0.2857 2 10 7 0 1 0
BBr-15mM-20T-3-211-Re 1140.95 23.23 69.59 18.45 15 20 188.0667 1 1 1 6 27.64 55.4072 9 0.4249 0.2857 2 10 7 0 1 0
BBr-15mM-20T-3-212-Re 1131.25 23.18 72.43 18.99 15 20 188.0667 1 1 1 6 27.64 55.4072 9 0.4249 0.2857 2 10 7 0 1 0
BBr-15mM-20T-3-213-Re 1118.07 22.52 72.03 18.14 15 20 188.0667 1 1 1 6 27.64 55.4072 9 0.4249 0.2857 2 10 7 0 1 0
BBr-15mM-20T-3-214-Re 1115.52 23.13 71.96 18.57 15 20 188.0667 1 1 1 6 27.64 55.4072 9 0.4249 0.2857 2 10 7 0 1 0
BBr-15mM-20T-3-215-Re 1088.16 22.52 68.29 16.74 15 20 188.0667 1 1 1 6 27.64 55.4072 9 0.4249 0.2857 2 10 7 0 1 0
BBr-15mM-20T-3-216-Re 1097.38 22.44 71.99 17.73 15 20 188.0667 1 1 1 6 27.64 55.4072 9 0.4249 0.2857 2 10 7 0 1 0
BBr-15mM-100T-1-217-Re 1084.28 22.81 79.69 19.71 15 100 188.0667 1 1 1 6 27.64 55.4072 9 0.4249 0.2857 2 10 7 0 1 0
BBr-15mM-100T-1-218-Re 1117.94 22.87 63.39 16.21 15 100 188.0667 1 1 1 6 27.64 55.4072 9 0.4249 0.2857 2 10 7 0 1 0
BBr-15mM-100T-1-221-Re 1125.83 22.98 62.25 16.11 15 100 188.0667 1 1 1 6 27.64 55.4072 9 0.4249 0.2857 2 10 7 0 1 0
BBr-15mM-100T-1-223-Re 1097.57 22.17 55.7 13.55 15 100 188.0667 1 1 1 6 27.64 55.4072 9 0.4249 0.2857 2 10 7 0 1 0
BBr-15mM-100T-1-224-Re 1087.83 22.53 62.23 15.25 15 100 188.0667 1 1 1 6 27.64 55.4072 9 0.4249 0.2857 2 10 7 0 1 0
BBr-15mM-100T-2-225-Re 1108.33 17.53 44.17 8.58 15 100 188.0667 1 1 1 6 27.64 55.4072 9 0.4249 0.2857 2 10 7 0 1 0
BBr-15mM-100T-2-226-Re 1117.21 16.63 39.63 7.36 15 100 188.0667 1 1 1 6 27.64 55.4072 9 0.4249 0.2857 2 10 7 0 1 0
BBr-15mM-100T-2-227-Re 1105.53 15.14 37.9 6.35 15 100 188.0667 1 1 1 6 27.64 55.4072 9 0.4249 0.2857 2 10 7 0 1 0
BBr-15mM-100T-2-228-Re 1111.17 16.94 37.12 6.99 15 100 188.0667 1 1 1 6 27.64 55.4072 9 0.4249 0.2857 2 10 7 0 1 0
BBr-15mM-100T-2-230-Re 1093.27 15.1 33.79 5.58 15 100 188.0667 1 1 1 6 27.64 55.4072 9 0.4249 0.2857 2 10 7 0 1 0
BBr-15mM-100T-2-231-Re 1098.3 14.44 33.27 5.28 15 100 188.0667 1 1 1 6 27.64 55.4072 9 0.4249 0.2857 2 10 7 0 1 0
BBr-15mM-100T-2-232-Re 1115.33 19.65 49.34 10.82 15 100 188.0667 1 1 1 6 27.64 55.4072 9 0.4249 0.2857 2 10 7 0 1 0
BBr-15mM-100T-3-235-Re 1133.48 22.49 57.96 14.78 15 100 188.0667 1 1 1 6 27.64 55.4072 9 0.4249 0.2857 2 10 7 0 1 0
BBr-15mM-100T-3-236-Re 1138.61 23.16 66.98 17.66 15 100 188.0667 1 1 1 6 27.64 55.4072 9 0.4249 0.2857 2 10 7 0 1 0
BBr-15mM-100T-3-238-Re 1120.24 22.89 59.49 15.25 15 100 188.0667 1 1 1 6 27.64 55.4072 9 0.4249 0.2857 2 10 7 0 1 0
BBr-15mM-100T-3-239-Re 1120.22 21.05 42.95 10.13 15 100 188.0667 1 1 1 6 27.64 55.4072 9 0.4249 0.2857 2 10 7 0 1 0
BBr-15mM-100T-3-240-Re 1116.92 19.64 43.14 9.46 15 100 188.0667 1 1 1 6 27.64 55.4072 9 0.4249 0.2857 2 10 7 0 1 0
BBr-10mM-20T-1-241-Re 1144.22 22.96 79.95 21.0 10 20 188.0667 1 1 1 6 27.64 55.4072 9 0.4249 0.2857 2 10 7 0 1 0
BBr-10mM-20T-1-242-Re 1156.71 23.36 80.71 21.81 10 20 188.0667 1 1 1 6 27.64 55.4072 9 0.4249 0.2857 2 10 7 0 1 0
BBr-10mM-20T-1-243-Re 1161.37 23.96 44.81 12.47 10 20 188.0667 1 1 1 6 27.64 55.4072 9 0.4249 0.2857 2 10 7 0 1 0
BBr-10mM-20T-1-244-Re 1156.7 23.93 79.04 21.88 10 20 188.0667 1 1 1 6 27.64 55.4072 9 0.4249 0.2857 2 10 7 0 1 0
BBr-10mM-20T-1-245-Re 1155.68 23.45 78.71 21.33 10 20 188.0667 1 1 1 6 27.64 55.4072 9 0.4249 0.2857 2 10 7 0 1 0
BBr-10mM-20T-1-246-Re 1152.7 23.84 79.55 21.86 10 20 188.0667 1 1 1 6 27.64 55.4072 9 0.4249 0.2857 2 10 7 0 1 0
BBr-10mM-20T-1-247-Re 1137.24 20.0 65.2 14.83 10 20 188.0667 1 1 1 6 27.64 55.4072 9 0.4249 0.2857 2 10 7 0 1 0
BBr-10mM-20T-1-248-Re 1135.73 23.07 77.39 20.27 10 20 188.0667 1 1 1 6 27.64 55.4072 9 0.4249 0.2857 2 10 7 0 1 0
BBr-10mM-20T-2-249-Re 1060.97 14.1 24.95 3.73 10 20 188.0667 1 1 1 6 27.64 55.4072 9 0.4249 0.2857 2 10 7 0 1 0
BBr-10mM-20T-2-250-Re 1134.33 22.8 77.17 19.95 10 20 188.0667 1 1 1 6 27.64 55.4072 9 0.4249 0.2857 2 10 7 0 1 0
BBr-10mM-20T-2-256-Re 1120.73 22.71 46.15 11.74 10 20 188.0667 1 1 1 6 27.64 55.4072 9 0.4249 0.2857 2 10 7 0 1 0
BBr-10mM-20T-3-258-Re 1136.47 23.03 68.24 17.86 10 20 188.0667 1 1 1 6 27.64 55.4072 9 0.4249 0.2857 2 10 7 0 1 0
BBr-10mM-20T-3-259-Re 1135.86 23.44 65.58 17.46 10 20 188.0667 1 1 1 6 27.64 55.4072 9 0.4249 0.2857 2 10 7 0 1 0
BBr-10mM-20T-3-261-Re 1131.76 23.31 62.57 16.51 10 20 188.0667 1 1 1 6 27.64 55.4072 9 0.4249 0.2857 2 10 7 0 1 0
BBr-10mM-20T-3-262-Re 1123.23 23.13 54.26 14.1 10 20 188.0667 1 1 1 6 27.64 55.4072 9 0.4249 0.2857 2 10 7 0 1 0
BBr-10mM-20T-3-263-Re 1116.11 22.95 63.99 16.39 10 20 188.0667 1 1 1 6 27.64 55.4072 9 0.4249 0.2857 2 10 7 0 1 0
BBr-10mM-20T-3-264-Re 1102.97 23.01 62.85 15.95 10 20 188.0667 1 1 1 6 27.64 55.4072 9 0.4249 0.2857 2 10 7 0 1 0
BBr-10mM-100T-1-265-Re 1074.95 6.65 42.25 3.02 10 100 188.0667 1 1 1 6 27.64 55.4072 9 0.4249 0.2857 2 10 7 0 1 0
BBr-10mM-100T-1-266-Re 1105.67 8.41 44.39 4.13 10 100 188.0667 1 1 1 6 27.64 55.4072 9 0.4249 0.2857 2 10 7 0 1 0
BBr-10mM-100T-1-267-Re 1112.23 10.58 47.18 5.55 10 100 188.0667 1 1 1 6 27.64 55.4072 9 0.4249 0.2857 2 10 7 0 1 0
BBr-10mM-100T-1-268-Re 1117.26 14.94 49.55 8.27 10 100 188.0667 1 1 1 6 27.64 55.4072 9 0.4249 0.2857 2 10 7 0 1 0
BBr-10mM-100T-1-271-Re 1117.93 19.3 60.29 13.01 10 100 188.0667 1 1 1 6 27.64 55.4072 9 0.4249 0.2857 2 10 7 0 1 0
BBr-10mM-100T-1-272-Re 1108.02 10.52 45.28 5.28 10 100 188.0667 1 1 1 6 27.64 55.4072 9 0.4249 0.2857 2 10 7 0 1 0
BBr-10mM-100T-2-273-Re 1042.7 3.9 32.5 1.32 10 100 188.0667 1 1 1 6 27.64 55.4072 9 0.4249 0.2857 2 10 7 0 1 0
BBr-10mM-100T-2-274-Re 1089.18 5.62 38.97 2.39 10 100 188.0667 1 1 1 6 27.64 55.4072 9 0.4249 0.2857 2 10 7 0 1 0
BBr-10mM-100T-2-275-Re 1073.83 4.37 40.44 1.9 10 100 188.0667 1 1 1 6 27.64 55.4072 9 0.4249 0.2857 2 10 7 0 1 0
BBr-10mM-100T-2-276-Re 1125.42 16.8 53.27 10.07 10 100 188.0667 1 1 1 6 27.64 55.4072 9 0.4249 0.2857 2 10 7 0 1 0
BBr-10mM-100T-2-277-Re 1100.13 6.18 42.58 2.89 10 100 188.0667 1 1 1 6 27.64 55.4072 9 0.4249 0.2857 2 10 7 0 1 0
BBr-10mM-100T-2-278-Re 1105.69 7.3 45.29 3.66 10 100 188.0667 1 1 1 6 27.64 55.4072 9 0.4249 0.2857 2 10 7 0 1 0
BBr-10mM-100T-2-280-Re 1095.1 6.77 41.65 3.09 10 100 188.0667 1 1 1 6 27.64 55.4072 9 0.4249 0.2857 2 10 7 0 1 0
BBr-10mM-100T-3-281-Re 1114.15 13.99 49.14 7.66 10 100 188.0667 1 1 1 6 27.64 55.4072 9 0.4249 0.2857 2 10 7 0 1 0
BBr-10mM-100T-3-282-Re 1101.15 6.11 42.34 2.85 10 100 188.0667 1 1 1 6 27.64 55.4072 9 0.4249 0.2857 2 10 7 0 1 0
BBr-10mM-100T-3-283-Re 1107.05 7.8 52.86 4.56 10 100 188.0667 1 1 1 6 27.64 55.4072 9 0.4249 0.2857 2 10 7 0 1 0
BBr-10mM-100T-3-284-Re 1092.02 5.55 40.89 2.48 10 100 188.0667 1 1 1 6 27.64 55.4072 9 0.4249 0.2857 2 10 7 0 1 0
BBr-10mM-100T-3-286-Re 1105.71 14.68 56.57 9.19 10 100 188.0667 1 1 1 6 27.64 55.4072 9 0.4249 0.2857 2 10 7 0 1 0
BBr-10mM-100T-3-287-Re 1084.38 6.23 39.48 2.67 10 100 188.0667 1 1 1 6 27.64 55.4072 9 0.4249 0.2857 2 10 7 0 1 0
BBr-10mM-100T-3-288-Re 1088.44 7.86 46.8 4.01 10 100 188.0667 1 1 1 6 27.64 55.4072 9 0.4249 0.2857 2 10 7 0 1 0
BBr-5mM-20T-1-289-Re 1129.23 16.94 44.53 8.52 5 20 188.0667 1 1 1 6 27.64 55.4072 9 0.4249 0.2857 2 10 7 0 1 0
BBr-5mM-20T-1-290-Re 1115.91 9.5 37.74 4.0 5 20 188.0667 1 1 1 6 27.64 55.4072 9 0.4249 0.2857 2 10 7 0 1 0
BBr-5mM-20T-1-291-Re 1133.07 14.61 49.01 8.11 5 20 188.0667 1 1 1 6 27.64 55.4072 9 0.4249 0.2857 2 10 7 0 1 0
BBr-5mM-20T-1-292-Re 1130.53 17.09 45.71 8.83 5 20 188.0667 1 1 1 6 27.64 55.4072 9 0.4249 0.2857 2 10 7 0 1 0
BBr-5mM-20T-1-293-Re 1096.03 6.81 39.62 2.96 5 20 188.0667 1 1 1 6 27.64 55.4072 9 0.4249 0.2857 2 10 7 0 1 0
BBr-5mM-20T-1-294-Re 1091.6 6.29 35.35 2.43 5 20 188.0667 1 1 1 6 27.64 55.4072 9 0.4249 0.2857 2 10 7 0 1 0
BBr-5mM-20T-1-295-Re 1101.37 7.78 39.56 3.39 5 20 188.0667 1 1 1 6 27.64 55.4072 9 0.4249 0.2857 2 10 7 0 1 0
BBr-5mM-20T-1-296-Re 1064.28 9.64 30.89 3.17 5 20 188.0667 1 1 1 6 27.64 55.4072 9 0.4249 0.2857 2 10 7 0 1 0
BBr-5mM-20T-2-297-Re 1085.12 13.9 41.7 6.29 5 20 188.0667 1 1 1 6 27.64 55.4072 9 0.4249 0.2857 2 10 7 0 1 0
BBr-5mM-20T-2-298-Re 1100.78 10.12 40.69 4.53 5 20 188.0667 1 1 1 6 27.64 55.4072 9 0.4249 0.2857 2 10 7 0 1 0
BBr-5mM-20T-2-299-Re 1094.72 7.34 39.33 3.16 5 20 188.0667 1 1 1 6 27.64 55.4072 9 0.4249 0.2857 2 10 7 0 1 0
BBr-5mM-20T-2-300-Re 1070.1 11.47 30.25 3.71 5 20 188.0667 1 1 1 6 27.64 55.4072 9 0.4249 0.2857 2 10 7 0 1 0
BBr-5mM-20T-2-301-Re 1068.01 7.09 31.86 2.41 5 20 188.0667 1 1 1 6 27.64 55.4072 9 0.4249 0.2857 2 10 7 0 1 0
BBr-5mM-20T-2-302-Re 1089.75 9.7 38.21 4.04 5 20 188.0667 1 1 1 6 27.64 55.4072 9 0.4249 0.2857 2 10 7 0 1 0
BBr-5mM-20T-2-304-Re 1105.15 15.97 55.26 9.75 5 20 188.0667 1 1 1 6 27.64 55.4072 9 0.4249 0.2857 2 10 7 0 1 0
BBr-5mM-20T-3-305-Re 1069.29 12.37 52.57 6.95 5 20 188.0667 1 1 1 6 27.64 55.4072 9 0.4249 0.2857 2 10 7 0 1 0
BBr-5mM-20T-3-306-Re 1051.41 3.38 29.32 1.04 5 20 188.0667 1 1 1 6 27.64 55.4072 9 0.4249 0.2857 2 10 7 0 1 0
BBr-5mM-20T-3-309-Re 1109.97 11.89 48.93 6.46 5 20 188.0667 1 1 1 6 27.64 55.4072 9 0.4249 0.2857 2 10 7 0 1 0
BBr-5mM-20T-3-310-Re 1102.29 22.86 68.46 17.25 5 20 188.0667 1 1 1 6 27.64 55.4072 9 0.4249 0.2857 2 10 7 0 1 0
BBr-5mM-20T-3-311-Re 1099.22 23.14 74.58 18.97 5 20 188.0667 1 1 1 6 27.64 55.4072 9 0.4249 0.2857 2 10 7 0 1 0
BBr-5mM-20T-3-312-Re 1093.02 22.75 72.49 18.03 5 20 188.0667 1 1 1 6 27.64 55.4072 9 0.4249 0.2857 2 10 7 0 1 0
BBr-5mM-100T-1-313-Re 1037.47 5.09 31.7 1.67 5 100 188.0667 1 1 1 6 27.64 55.4072 9 0.4249 0.2857 2 10 7 0 1 0
BBr-5mM-100T-1-314-Re 1033.99 4.95 31.92 1.63 5 100 188.0667 1 1 1 6 27.64 55.4072 9 0.4249 0.2857 2 10 7 0 1 0
BBr-5mM-100T-1-315-Re 1071.36 5.55 38.16 2.27 5 100 188.0667 1 1 1 6 27.64 55.4072 9 0.4249 0.2857 2 10 7 0 1 0
BBr-5mM-100T-1-316-Re 1052.4 4.53 34.38 1.64 5 100 188.0667 1 1 1 6 27.64 55.4072 9 0.4249 0.2857 2 10 7 0 1 0
BBr-5mM-100T-1-317-Re 1086.83 9.09 40.76 4.03 5 100 188.0667 1 1 1 6 27.64 55.4072 9 0.4249 0.2857 2 10 7 0 1 0
BBr-5mM-100T-1-318-Re 1072.72 6.0 38.37 2.47 5 100 188.0667 1 1 1 6 27.64 55.4072 9 0.4249 0.2857 2 10 7 0 1 0
BBr-5mM-100T-1-319-Re 1061.96 5.41 34.81 2.0 5 100 188.0667 1 1 1 6 27.64 55.4072 9 0.4249 0.2857 2 10 7 0 1 0
BBr-5mM-100T-1-320-Re 1058.08 7.85 36.01 2.99 5 100 188.0667 1 1 1 6 27.64 55.4072 9 0.4249 0.2857 2 10 7 0 1 0
BBr-5mM-100T-2-323-Re 1033.05 19.25 32.22 6.41 5 100 188.0667 1 1 1 6 27.64 55.4072 9 0.4249 0.2857 2 10 7 0 1 0
BBr-5mM-100T-2-324-Re 1107.61 14.83 55.19 9.06 5 100 188.0667 1 1 1 6 27.64 55.4072 9 0.4249 0.2857 2 10 7 0 1 0
BBr-5mM-100T-2-325-Re 1118.71 15.69 54.9 9.63 5 100 188.0667 1 1 1 6 27.64 55.4072 9 0.4249 0.2857 2 10 7 0 1 0
BBr-5mM-100T-3-329-Re 1082.16 8.28 42.05 3.77 5 100 188.0667 1 1 1 6 27.64 55.4072 9 0.4249 0.2857 2 10 7 0 1 0
BBr-5mM-100T-3-330-Re 1100.02 6.45 48.76 3.46 5 100 188.0667 1 1 1 6 27.64 55.4072 9 0.4249 0.2857 2 10 7 0 1 0
BBr-5mM-100T-3-331-Re 1101.66 5.86 49.97 3.23 5 100 188.0667 1 1 1 6 27.64 55.4072 9 0.4249 0.2857 2 10 7 0 1 0
BBr-5mM-100T-3-332-Re 1081.82 8.82 41.08 3.92 5 100 188.0667 1 1 1 6 27.64 55.4072 9 0.4249 0.2857 2 10 7 0 1 0
BBr-5mM-100T-3-333-Re 1096.93 7.84 47.85 4.11 5 100 188.0667 1 1 1 6 27.64 55.4072 9 0.4249 0.2857 2 10 7 0 1 0
BBr-5mM-100T-3-334-Re 1101.86 7.36 47.86 3.88 5 100 188.0667 1 1 1 6 27.64 55.4072 9 0.4249 0.2857 2 10 7 0 1 0
BBr-5mM-100T-3-335-Re 1088.7 7.29 46.01 3.65 5 100 188.0667 1 1 1 6 27.64 55.4072 9 0.4249 0.2857 2 10 7 0 1 0
BBr-5mM-100T-3-336-Re 1092.83 12.93 46.54 6.58 5 100 188.0667 1 1 1 6 27.64 55.4072 9 0.4249 0.2857 2 10 7 0 1 0
OATsO-15mM-20T-1-337-For 1161.44 21.93 54.95 13.99 15 20 301.4432 1 3 6 8 93.22 236.8436 20 0.0 0.3333 5 28 14 0 0 0
OATsO-15mM-20T-1-338-For 1154.48 22.97 67.29 17.84 15 20 301.4432 1 3 6 8 93.22 236.8436 20 0.0 0.3333 5 28 14 0 0 0
OATsO-15mM-20T-1-339-For 1007.02 18.96 39.86 7.61 15 20 301.4432 1 3 6 8 93.22 236.8436 20 0.0 0.3333 5 28 14 0 0 0
OATsO-15mM-20T-1-340-For 1074.74 19.19 39.77 8.2 15 20 301.4432 1 3 6 8 93.22 236.8436 20 0.0 0.3333 5 28 14 0 0 0
OATsO-15mM-20T-1-341-For 1120.5 20.43 39.57 9.06 15 20 301.4432 1 3 6 8 93.22 236.8436 20 0.0 0.3333 5 28 14 0 0 0
OATsO-15mM-20T-1-343-For 1153.6 23.23 63.08 16.91 15 20 301.4432 1 3 6 8 93.22 236.8436 20 0.0 0.3333 5 28 14 0 0 0
OATsO-15mM-20T-1-344-For 1147.44 22.83 73.82 19.34 15 20 301.4432 1 3 6 8 93.22 236.8436 20 0.0 0.3333 5 28 14 0 0 0
OATsO-15mM-20T-2-345-For 1152.05 22.67 61.26 16.0 15 20 301.4432 1 3 6 8 93.22 236.8436 20 0.0 0.3333 5 28 14 0 0 0
OATsO-15mM-20T-2-346-For 1145.41 22.61 57.06 14.78 15 20 301.4432 1 3 6 8 93.22 236.8436 20 0.0 0.3333 5 28 14 0 0 0
OATsO-15mM-20T-2-347-For 1144.14 23.09 54.34 14.36 15 20 301.4432 1 3 6 8 93.22 236.8436 20 0.0 0.3333 5 28 14 0 0 0
OATsO-15mM-20T-2-348-For 1124.64 18.16 37.2 7.6 15 20 301.4432 1 3 6 8 93.22 236.8436 20 0.0 0.3333 5 28 14 0 0 0
OATsO-15mM-20T-2-349-For 1154.28 22.77 76.84 20.2 15 20 301.4432 1 3 6 8 93.22 236.8436 20 0.0 0.3333 5 28 14 0 0 0
OATsO-15mM-20T-2-351-For 1104.84 22.62 53.51 13.37 15 20 301.4432 1 3 6 8 93.22 236.8436 20 0.0 0.3333 5 28 14 0 0 0
OATsO-15mM-20T-2-352-For 1115.05 22.87 52.4 13.36 15 20 301.4432 1 3 6 8 93.22 236.8436 20 0.0 0.3333 5 28 14 0 0 0
OATsO-15mM-20T-3-353-For 1135.21 22.04 66.02 16.52 15 20 301.4432 1 3 6 8 93.22 236.8436 20 0.0 0.3333 5 28 14 0 0 0
OATsO-15mM-20T-3-354-For 1133.14 22.14 60.19 15.1 15 20 301.4432 1 3 6 8 93.22 236.8436 20 0.0 0.3333 5 28 14 0 0 0
OATsO-15mM-20T-3-355-For 1140.18 22.6 69.93 18.02 15 20 301.4432 1 3 6 8 93.22 236.8436 20 0.0 0.3333 5 28 14 0 0 0
OATsO-15mM-20T-3-356-For 1126.37 22.19 51.07 12.76 15 20 301.4432 1 3 6 8 93.22 236.8436 20 0.0 0.3333 5 28 14 0 0 0
OATsO-15mM-20T-3-357-For 1150.34 21.85 65.72 16.52 15 20 301.4432 1 3 6 8 93.22 236.8436 20 0.0 0.3333 5 28 14 0 0 0
OATsO-15mM-20T-3-358-For 1140.24 22.47 63.82 16.35 15 20 301.4432 1 3 6 8 93.22 236.8436 20 0.0 0.3333 5 28 14 0 0 0
OATsO-15mM-20T-3-359-For 1133.79 22.59 63.99 16.39 15 20 301.4432 1 3 6 8 93.22 236.8436 20 0.0 0.3333 5 28 14 0 0 0
OATsO-15mM-20T-3-360-For 1126.02 22.38 67.69 17.06 15 20 301.4432 1 3 6 8 93.22 236.8436 20 0.0 0.3333 5 28 14 0 0 0
OATsO-15mM-100T-1-361-For 1072.98 12.53 32.68 4.39 15 100 301.4432 1 3 6 8 93.22 236.8436 20 0.0 0.3333 5 28 14 0 0 0
OATsO-15mM-100T-1-362-For 1037.08 6.64 26.23 1.81 15 100 301.4432 1 3 6 8 93.22 236.8436 20 0.0 0.3333 5 28 14 0 0 0
OATsO-15mM-100T-1-363-For 1091.7 16.15 39.4 6.95 15 100 301.4432 1 3 6 8 93.22 236.8436 20 0.0 0.3333 5 28 14 0 0 0
OATsO-15mM-100T-1-366-For 1008.13 27.64 27.69 7.71 15 100 301.4432 1 3 6 8 93.22 236.8436 20 0.0 0.3333 5 28 14 0 0 0
OATsO-15mM-100T-1-367-For 1045.03 27.51 25.19 7.24 15 100 301.4432 1 3 6 8 93.22 236.8436 20 0.0 0.3333 5 28 14 0 0 0
OATsO-15mM-100T-2-369-For 1087.55 15.89 62.05 10.73 15 100 301.4432 1 3 6 8 93.22 236.8436 20 0.0 0.3333 5 28 14 0 0 0
OATsO-15mM-100T-2-370-For 1084.54 13.8 48.83 7.31 15 100 301.4432 1 3 6 8 93.22 236.8436 20 0.0 0.3333 5 28 14 0 0 0
OATsO-15mM-100T-2-372-For 1060.54 14.16 36.37 5.46 15 100 301.4432 1 3 6 8 93.22 236.8436 20 0.0 0.3333 5 28 14 0 0 0
OATsO-15mM-100T-2-373-For 1106.93 12.6 37.38 5.21 15 100 301.4432 1 3 6 8 93.22 236.8436 20 0.0 0.3333 5 28 14 0 0 0
OATsO-15mM-100T-2-374-For 1086.1 7.6 33.85 2.79 15 100 301.4432 1 3 6 8 93.22 236.8436 20 0.0 0.3333 5 28 14 0 0 0
OATsO-15mM-100T-2-375-For 1094.3 11.5 35.53 4.47 15 100 301.4432 1 3 6 8 93.22 236.8436 20 0.0 0.3333 5 28 14 0 0 0
OATsO-15mM-100T-2-376-For 1101.44 13.18 41.24 5.99 15 100 301.4432 1 3 6 8 93.22 236.8436 20 0.0 0.3333 5 28 14 0 0 0
OATsO-15mM-100T-3-377-For 1109.52 23.22 72.07 18.57 15 100 301.4432 1 3 6 8 93.22 236.8436 20 0.0 0.3333 5 28 14 0 0 0
OATsO-15mM-100T-3-378-For 1115.96 23.12 76.13 19.64 15 100 301.4432 1 3 6 8 93.22 236.8436 20 0.0 0.3333 5 28 14 0 0 0
OATsO-15mM-100T-3-379-For 1115.39 23.61 54.7 14.41 15 100 301.4432 1 3 6 8 93.22 236.8436 20 0.0 0.3333 5 28 14 0 0 0
OATsO-15mM-100T-3-384-For 1071.26 23.54 60.07 15.15 15 100 301.4432 1 3 6 8 93.22 236.8436 20 0.0 0.3333 5 28 14 0 0 0
OATsO-10mM-20T-1-385-For 1104.69 23.06 74.53 18.98 10 20 301.4432 1 3 6 8 93.22 236.8436 20 0.0 0.3333 5 28 14 0 0 0
OATsO-10mM-20T-1-386-For 1113.9 22.97 78.06 19.98 10 20 301.4432 1 3 6 8 93.22 236.8436 20 0.0 0.3333 5 28 14 0 0 0
OATsO-10mM-20T-1-387-For 1123.4 23.57 78.31 20.73 10 20 301.4432 1 3 6 8 93.22 236.8436 20 0.0 0.3333 5 28 14 0 0 0
OATsO-10mM-20T-1-392-For 1073.5 23.38 58.85 14.77 10 20 301.4432 1 3 6 8 93.22 236.8436 20 0.0 0.3333 5 28 14 0 0 0
OATsO-10mM-20T-2-393-For 1149.02 22.84 64.28 16.87 10 20 301.4432 1 3 6 8 93.22 236.8436 20 0.0 0.3333 5 28 14 0 0 0
OATsO-10mM-20T-2-394-For 1153.84 22.94 75.24 19.92 10 20 301.4432 1 3 6 8 93.22 236.8436 20 0.0 0.3333 5 28 14 0 0 0
OATsO-10mM-20T-2-395-For 1107.81 15.57 32.3 5.57 10 20 301.4432 1 3 6 8 93.22 236.8436 20 0.0 0.3333 5 28 14 0 0 0
OATsO-10mM-20T-2-396-For 1092.01 16.54 35.99 6.5 10 20 301.4432 1 3 6 8 93.22 236.8436 20 0.0 0.3333 5 28 14 0 0 0
OATsO-10mM-20T-2-397-For 1098.08 23.5 65.86 17.0 10 20 301.4432 1 3 6 8 93.22 236.8436 20 0.0 0.3333 5 28 14 0 0 0
OATsO-10mM-20T-2-398-For 1147.0 23.42 70.53 18.95 10 20 301.4432 1 3 6 8 93.22 236.8436 20 0.0 0.3333 5 28 14 0 0 0
OATsO-10mM-20T-2-399-For 1144.87 23.21 76.34 20.29 10 20 301.4432 1 3 6 8 93.22 236.8436 20 0.0 0.3333 5 28 14 0 0 0
OATsO-10mM-20T-2-400-For 1144.29 23.24 71.3 18.96 10 20 301.4432 1 3 6 8 93.22 236.8436 20 0.0 0.3333 5 28 14 0 0 0
OATsO-10mM-20T-3-403-For 1135.61 23.24 62.85 16.58 10 20 301.4432 1 3 6 8 93.22 236.8436 20 0.0 0.3333 5 28 14 0 0 0
OATsO-10mM-20T-3-404-For 1030.27 14.32 25.58 3.77 10 20 301.4432 1 3 6 8 93.22 236.8436 20 0.0 0.3333 5 28 14 0 0 0
OATsO-10mM-20T-3-405-For 1130.98 22.5 63.5 16.16 10 20 301.4432 1 3 6 8 93.22 236.8436 20 0.0 0.3333 5 28 14 0 0 0
OATsO-10mM-20T-3-406-For 1133.97 23.26 74.41 19.62 10 20 301.4432 1 3 6 8 93.22 236.8436 20 0.0 0.3333 5 28 14 0 0 0
OATsO-10mM-20T-3-407-For 1125.9 23.08 75.69 19.67 10 20 301.4432 1 3 6 8 93.22 236.8436 20 0.0 0.3333 5 28 14 0 0 0
OATsO-10mM-20T-3-408-For 1110.39 23.24 78.37 20.23 10 20 301.4432 1 3 6 8 93.22 236.8436 20 0.0 0.3333 5 28 14 0 0 0
OATsO-10mM-100T-1-409-For 1110.65 18.27 53.79 10.91 10 100 301.4432 1 3 6 8 93.22 236.8436 20 0.0 0.3333 5 28 14 0 0 0
OATsO-10mM-100T-1-411-For 1092.96 12.09 39.9 5.27 10 100 301.4432 1 3 6 8 93.22 236.8436 20 0.0 0.3333 5 28 14 0 0 0
OATsO-10mM-100T-1-412-For 1104.52 20.94 61.72 14.28 10 100 301.4432 1 3 6 8 93.22 236.8436 20 0.0 0.3333 5 28 14 0 0 0
OATsO-10mM-100T-1-414-For 1103.07 22.1 67.94 16.56 10 100 301.4432 1 3 6 8 93.22 236.8436 20 0.0 0.3333 5 28 14 0 0 0
OATsO-10mM-100T-1-415-For 1089.11 11.77 39.74 5.09 10 100 301.4432 1 3 6 8 93.22 236.8436 20 0.0 0.3333 5 28 14 0 0 0
OATsO-10mM-100T-1-416-For 1101.9 17.64 49.11 9.55 10 100 301.4432 1 3 6 8 93.22 236.8436 20 0.0 0.3333 5 28 14 0 0 0
OATsO-10mM-100T-2-417-For 1116.42 18.47 49.49 10.2 10 100 301.4432 1 3 6 8 93.22 236.8436 20 0.0 0.3333 5 28 14 0 0 0
OATsO-10mM-100T-2-418-For 1109.2 16.6 45.33 8.35 10 100 301.4432 1 3 6 8 93.22 236.8436 20 0.0 0.3333 5 28 14 0 0 0
OATsO-10mM-100T-2-419-For 1113.27 16.99 51.22 9.69 10 100 301.4432 1 3 6 8 93.22 236.8436 20 0.0 0.3333 5 28 14 0 0 0
OATsO-10mM-100T-2-423-For 1074.99 14.96 27.92 4.49 10 100 301.4432 1 3 6 8 93.22 236.8436 20 0.0 0.3333 5 28 14 0 0 0
OATsO-10mM-100T-2-424-For 1116.94 22.17 65.52 16.23 10 100 301.4432 1 3 6 8 93.22 236.8436 20 0.0 0.3333 5 28 14 0 0 0
OATsO-10mM-100T-3-425-For 1106.07 6.35 34.47 2.42 10 100 301.4432 1 3 6 8 93.22 236.8436 20 0.0 0.3333 5 28 14 0 0 0
OATsO-10mM-100T-3-426-For 1116.86 12.04 48.89 6.57 10 100 301.4432 1 3 6 8 93.22 236.8436 20 0.0 0.3333 5 28 14 0 0 0
OATsO-10mM-100T-3-427-For 1121.5 10.86 49.11 5.98 10 100 301.4432 1 3 6 8 93.22 236.8436 20 0.0 0.3333 5 28 14 0 0 0
OATsO-10mM-100T-3-428-For 1128.86 22.66 62.3 15.94 10 100 301.4432 1 3 6 8 93.22 236.8436 20 0.0 0.3333 5 28 14 0 0 0
OATsO-10mM-100T-3-429-For 1113.5 13.1 45.08 6.58 10 100 301.4432 1 3 6 8 93.22 236.8436 20 0.0 0.3333 5 28 14 0 0 0
OATsO-10mM-100T-3-430-For 1103.86 8.9 46.2 4.54 10 100 301.4432 1 3 6 8 93.22 236.8436 20 0.0 0.3333 5 28 14 0 0 0
OATsO-10mM-100T-3-431-For 1101.65 9.94 45.95 5.03 10 100 301.4432 1 3 6 8 93.22 236.8436 20 0.0 0.3333 5 28 14 0 0 0
OATsO-10mM-100T-3-432-For 1113.13 17.1 52.55 10.01 10 100 301.4432 1 3 6 8 93.22 236.8436 20 0.0 0.3333 5 28 14 0 0 0
OATsO-5mM-20T-1-434-For 1044.67 15.42 26.97 4.34 5 20 301.4432 1 3 6 8 93.22 236.8436 20 0.0 0.3333 5 28 14 0 0 0
OATsO-5mM-20T-1-435-For 1065.93 16.79 31.5 5.64 5 20 301.4432 1 3 6 8 93.22 236.8436 20 0.0 0.3333 5 28 14 0 0 0
OATsO-5mM-20T-1-436-For 1017.23 17.22 32.85 5.75 5 20 301.4432 1 3 6 8 93.22 236.8436 20 0.0 0.3333 5 28 14 0 0 0
OATsO-5mM-20T-1-438-For 1104.45 20.59 45.14 10.26 5 20 301.4432 1 3 6 8 93.22 236.8436 20 0.0 0.3333 5 28 14 0 0 0
OATsO-5mM-20T-1-439-For 1084.1 21.42 42.17 9.79 5 20 301.4432 1 3 6 8 93.22 236.8436 20 0.0 0.3333 5 28 14 0 0 0
OATsO-5mM-20T-1-440-For 1102.0 22.64 64.9 16.19 5 20 301.4432 1 3 6 8 93.22 236.8436 20 0.0 0.3333 5 28 14 0 0 0
OATsO-5mM-20T-2-441-For 1138.04 21.35 68.85 16.73 5 20 301.4432 1 3 6 8 93.22 236.8436 20 0.0 0.3333 5 28 14 0 0 0
OATsO-5mM-20T-2-442-For 1132.93 21.66 61.32 15.05 5 20 301.4432 1 3 6 8 93.22 236.8436 20 0.0 0.3333 5 28 14 0 0 0
OATsO-5mM-20T-2-445-For 1055.14 13.68 27.7 4.0 5 20 301.4432 1 3 6 8 93.22 236.8436 20 0.0 0.3333 5 28 14 0 0 0
OATsO-5mM-20T-2-446-For 1105.02 22.27 64.6 15.9 5 20 301.4432 1 3 6 8 93.22 236.8436 20 0.0 0.3333 5 28 14 0 0 0
OATsO-5mM-20T-2-447-For 1096.82 21.67 63.36 15.06 5 20 301.4432 1 3 6 8 93.22 236.8436 20 0.0 0.3333 5 28 14 0 0 0
OATsO-5mM-20T-2-448-For 1096.85 22.55 66.36 16.41 5 20 301.4432 1 3 6 8 93.22 236.8436 20 0.0 0.3333 5 28 14 0 0 0
OATsO-5mM-20T-3-449-For 1030.34 22.66 50.75 11.85 5 20 301.4432 1 3 6 8 93.22 236.8436 20 0.0 0.3333 5 28 14 0 0 0
OATsO-5mM-20T-3-450-For 1061.53 23.0 72.17 17.62 5 20 301.4432 1 3 6 8 93.22 236.8436 20 0.0 0.3333 5 28 14 0 0 0
OATsO-5mM-20T-3-452-For 1024.89 23.25 37.92 9.04 5 20 301.4432 1 3 6 8 93.22 236.8436 20 0.0 0.3333 5 28 14 0 0 0
OATsO-5mM-20T-3-453-For 1066.5 23.03 47.7 11.71 5 20 301.4432 1 3 6 8 93.22 236.8436 20 0.0 0.3333 5 28 14 0 0 0
OATsO-5mM-20T-3-455-For 1086.15 23.46 73.42 18.71 5 20 301.4432 1 3 6 8 93.22 236.8436 20 0.0 0.3333 5 28 14 0 0 0
OATsO-5mM-100T-1-457-For 1108.2 14.43 48.44 7.74 5 100 301.4432 1 3 6 8 93.22 236.8436 20 0.0 0.3333 5 28 14 0 0 0
OATsO-5mM-100T-1-458-For 1087.33 8.67 43.62 4.11 5 100 301.4432 1 3 6 8 93.22 236.8436 20 0.0 0.3333 5 28 14 0 0 0
OATsO-5mM-100T-1-459-For 1072.3 6.54 36.79 2.58 5 100 301.4432 1 3 6 8 93.22 236.8436 20 0.0 0.3333 5 28 14 0 0 0
OATsO-5mM-100T-1-460-For 1091.84 11.27 42.15 5.19 5 100 301.4432 1 3 6 8 93.22 236.8436 20 0.0 0.3333 5 28 14 0 0 0
OATsO-5mM-100T-1-461-For 1086.57 8.33 44.12 3.99 5 100 301.4432 1 3 6 8 93.22 236.8436 20 0.0 0.3333 5 28 14 0 0 0
OATsO-5mM-100T-1-462-For 1083.94 9.21 39.09 3.9 5 100 301.4432 1 3 6 8 93.22 236.8436 20 0.0 0.3333 5 28 14 0 0 0
OATsO-5mM-100T-1-464-For 1092.23 12.53 48.43 6.62 5 100 301.4432 1 3 6 8 93.22 236.8436 20 0.0 0.3333 5 28 14 0 0 0
OATsO-5mM-100T-2-465-For 1104.74 13.28 52.03 7.63 5 100 301.4432 1 3 6 8 93.22 236.8436 20 0.0 0.3333 5 28 14 0 0 0
OATsO-5mM-100T-2-466-For 1106.65 9.82 44.36 4.82 5 100 301.4432 1 3 6 8 93.22 236.8436 20 0.0 0.3333 5 28 14 0 0 0
OATsO-5mM-100T-2-467-For 1101.54 8.23 43.33 3.93 5 100 301.4432 1 3 6 8 93.22 236.8436 20 0.0 0.3333 5 28 14 0 0 0
OATsO-5mM-100T-2-469-For 1107.95 9.74 46.68 5.04 5 100 301.4432 1 3 6 8 93.22 236.8436 20 0.0 0.3333 5 28 14 0 0 0
OATsO-5mM-100T-2-470-For 1105.15 9.5 49.85 5.24 5 100 301.4432 1 3 6 8 93.22 236.8436 20 0.0 0.3333 5 28 14 0 0 0
