Repository: MattiaSpider-SIMaP/PVSquared2

File: ML_for_FAPbI3_passivation/DATA/1&2&5-Rev&For-Clean(Voc-1000)_ML.txt (part 7 of 7)
DeviceName Voc(mV) Isc/(mA/cm2) FF(%) PCE(%) Concentration(mM) Annealing_T(°C) Molecular_Weight(u) Hydrogen_Bond_Donor_Count Hydrogen_Bond_Acceptor_Count Rotatable_Bond_Count Rigid_Bond_Count Topological_Polar_Surface_Area Complexity Heavy_Atom_Count Halide_fraction Heteroatom_carbon_ratio Heteroatom_count H_Count C_Count Cl_Count Br_Count I_Count
OATsO-5mM-100T-2-472-For 1102.06 23.35 67.01 17.24 5 100 301.4432 1 3 6 8 93.22 236.8436 20 0.0 0.3333 5 28 14 0 0 0
OATsO-5mM-100T-3-473-For 1087.69 22.98 61.16 15.29 5 100 301.4432 1 3 6 8 93.22 236.8436 20 0.0 0.3333 5 28 14 0 0 0
OATsO-5mM-100T-3-474-For 1042.5 22.75 28.37 6.73 5 100 301.4432 1 3 6 8 93.22 236.8436 20 0.0 0.3333 5 28 14 0 0 0
OATsO-5mM-100T-3-476-For 1092.49 23.82 61.35 15.96 5 100 301.4432 1 3 6 8 93.22 236.8436 20 0.0 0.3333 5 28 14 0 0 0
OATsO-5mM-100T-3-477-For 1045.14 23.47 31.54 7.74 5 100 301.4432 1 3 6 8 93.22 236.8436 20 0.0 0.3333 5 28 14 0 0 0
OATsO-5mM-100T-3-479-For 1021.48 23.26 54.26 12.89 5 100 301.4432 1 3 6 8 93.22 236.8436 20 0.0 0.3333 5 28 14 0 0 0
OATsO-5mM-100T-3-480-For 1093.63 23.63 75.68 19.55 5 100 301.4432 1 3 6 8 93.22 236.8436 20 0.0 0.3333 5 28 14 0 0 0
OATsO-15mM-20T-1-337-Re 1167.82 21.54 52.44 13.19 15 20 301.4432 1 3 6 8 93.22 236.8436 20 0.0 0.3333 5 28 14 0 0 0
OATsO-15mM-20T-1-338-Re 1145.12 22.93 65.88 17.3 15 20 301.4432 1 3 6 8 93.22 236.8436 20 0.0 0.3333 5 28 14 0 0 0
OATsO-15mM-20T-1-340-Re 1063.75 18.47 38.99 7.66 15 20 301.4432 1 3 6 8 93.22 236.8436 20 0.0 0.3333 5 28 14 0 0 0
OATsO-15mM-20T-1-341-Re 1097.37 19.7 37.69 8.15 15 20 301.4432 1 3 6 8 93.22 236.8436 20 0.0 0.3333 5 28 14 0 0 0
OATsO-15mM-20T-1-343-Re 1134.59 23.08 60.42 15.82 15 20 301.4432 1 3 6 8 93.22 236.8436 20 0.0 0.3333 5 28 14 0 0 0
OATsO-15mM-20T-1-344-Re 1134.6 22.75 70.86 18.29 15 20 301.4432 1 3 6 8 93.22 236.8436 20 0.0 0.3333 5 28 14 0 0 0
OATsO-15mM-20T-2-345-Re 1152.61 22.62 60.82 15.86 15 20 301.4432 1 3 6 8 93.22 236.8436 20 0.0 0.3333 5 28 14 0 0 0
OATsO-15mM-20T-2-346-Re 1138.65 22.48 56.03 14.34 15 20 301.4432 1 3 6 8 93.22 236.8436 20 0.0 0.3333 5 28 14 0 0 0
OATsO-15mM-20T-2-347-Re 1134.31 22.95 53.16 13.84 15 20 301.4432 1 3 6 8 93.22 236.8436 20 0.0 0.3333 5 28 14 0 0 0
OATsO-15mM-20T-2-348-Re 1122.06 17.18 37.08 7.15 15 20 301.4432 1 3 6 8 93.22 236.8436 20 0.0 0.3333 5 28 14 0 0 0
OATsO-15mM-20T-2-349-Re 1145.0 22.64 75.08 19.46 15 20 301.4432 1 3 6 8 93.22 236.8436 20 0.0 0.3333 5 28 14 0 0 0
OATsO-15mM-20T-2-351-Re 1025.78 20.65 56.23 11.91 15 20 301.4432 1 3 6 8 93.22 236.8436 20 0.0 0.3333 5 28 14 0 0 0
OATsO-15mM-20T-2-352-Re 1107.98 22.69 50.03 12.58 15 20 301.4432 1 3 6 8 93.22 236.8436 20 0.0 0.3333 5 28 14 0 0 0
OATsO-15mM-20T-3-353-Re 1134.44 21.94 66.32 16.51 15 20 301.4432 1 3 6 8 93.22 236.8436 20 0.0 0.3333 5 28 14 0 0 0
OATsO-15mM-20T-3-354-Re 1130.79 22.09 60.48 15.11 15 20 301.4432 1 3 6 8 93.22 236.8436 20 0.0 0.3333 5 28 14 0 0 0
OATsO-15mM-20T-3-355-Re 1136.4 22.53 69.83 17.88 15 20 301.4432 1 3 6 8 93.22 236.8436 20 0.0 0.3333 5 28 14 0 0 0
OATsO-15mM-20T-3-356-Re 1125.44 21.98 50.94 12.6 15 20 301.4432 1 3 6 8 93.22 236.8436 20 0.0 0.3333 5 28 14 0 0 0
OATsO-15mM-20T-3-357-Re 1137.4 21.75 63.58 15.73 15 20 301.4432 1 3 6 8 93.22 236.8436 20 0.0 0.3333 5 28 14 0 0 0
OATsO-15mM-20T-3-358-Re 1130.1 22.39 62.52 15.82 15 20 301.4432 1 3 6 8 93.22 236.8436 20 0.0 0.3333 5 28 14 0 0 0
OATsO-15mM-20T-3-359-Re 1127.76 22.47 63.05 15.98 15 20 301.4432 1 3 6 8 93.22 236.8436 20 0.0 0.3333 5 28 14 0 0 0
OATsO-15mM-20T-3-360-Re 1124.49 22.28 66.99 16.79 15 20 301.4432 1 3 6 8 93.22 236.8436 20 0.0 0.3333 5 28 14 0 0 0
OATsO-15mM-100T-1-361-Re 1080.78 12.16 35.4 4.65 15 100 301.4432 1 3 6 8 93.22 236.8436 20 0.0 0.3333 5 28 14 0 0 0
OATsO-15mM-100T-1-362-Re 1051.37 6.46 28.1 1.91 15 100 301.4432 1 3 6 8 93.22 236.8436 20 0.0 0.3333 5 28 14 0 0 0
OATsO-15mM-100T-1-363-Re 1105.48 15.8 42.44 7.41 15 100 301.4432 1 3 6 8 93.22 236.8436 20 0.0 0.3333 5 28 14 0 0 0
OATsO-15mM-100T-1-366-Re 1073.95 23.2 33.1 8.25 15 100 301.4432 1 3 6 8 93.22 236.8436 20 0.0 0.3333 5 28 14 0 0 0
OATsO-15mM-100T-1-367-Re 1055.08 23.31 31.76 7.81 15 100 301.4432 1 3 6 8 93.22 236.8436 20 0.0 0.3333 5 28 14 0 0 0
OATsO-15mM-100T-1-368-Re 1001.54 15.15 26.98 4.09 15 100 301.4432 1 3 6 8 93.22 236.8436 20 0.0 0.3333 5 28 14 0 0 0
OATsO-15mM-100T-2-369-Re 1094.36 15.56 68.23 11.62 15 100 301.4432 1 3 6 8 93.22 236.8436 20 0.0 0.3333 5 28 14 0 0 0
OATsO-15mM-100T-2-370-Re 1077.52 13.45 50.44 7.31 15 100 301.4432 1 3 6 8 93.22 236.8436 20 0.0 0.3333 5 28 14 0 0 0
OATsO-15mM-100T-2-372-Re 1051.91 13.79 38.09 5.52 15 100 301.4432 1 3 6 8 93.22 236.8436 20 0.0 0.3333 5 28 14 0 0 0
OATsO-15mM-100T-2-373-Re 1109.87 12.28 39.66 5.41 15 100 301.4432 1 3 6 8 93.22 236.8436 20 0.0 0.3333 5 28 14 0 0 0
OATsO-15mM-100T-2-374-Re 1091.88 7.41 36.18 2.93 15 100 301.4432 1 3 6 8 93.22 236.8436 20 0.0 0.3333 5 28 14 0 0 0
OATsO-15mM-100T-2-375-Re 1097.56 11.18 38.2 4.69 15 100 301.4432 1 3 6 8 93.22 236.8436 20 0.0 0.3333 5 28 14 0 0 0
OATsO-15mM-100T-2-376-Re 1104.01 12.82 43.91 6.22 15 100 301.4432 1 3 6 8 93.22 236.8436 20 0.0 0.3333 5 28 14 0 0 0
OATsO-15mM-100T-3-377-Re 1101.91 23.12 73.44 18.71 15 100 301.4432 1 3 6 8 93.22 236.8436 20 0.0 0.3333 5 28 14 0 0 0
OATsO-15mM-100T-3-378-Re 1116.61 22.97 78.09 20.03 15 100 301.4432 1 3 6 8 93.22 236.8436 20 0.0 0.3333 5 28 14 0 0 0
OATsO-15mM-100T-3-379-Re 1111.86 23.52 51.15 13.38 15 100 301.4432 1 3 6 8 93.22 236.8436 20 0.0 0.3333 5 28 14 0 0 0
OATsO-15mM-100T-3-384-Re 1063.78 23.37 56.16 13.96 15 100 301.4432 1 3 6 8 93.22 236.8436 20 0.0 0.3333 5 28 14 0 0 0
OATsO-10mM-20T-1-385-Re 1093.53 22.92 79.11 19.82 10 20 301.4432 1 3 6 8 93.22 236.8436 20 0.0 0.3333 5 28 14 0 0 0
OATsO-10mM-20T-1-386-Re 1119.35 22.89 80.96 20.74 10 20 301.4432 1 3 6 8 93.22 236.8436 20 0.0 0.3333 5 28 14 0 0 0
OATsO-10mM-20T-1-387-Re 1133.03 23.5 80.2 21.35 10 20 301.4432 1 3 6 8 93.22 236.8436 20 0.0 0.3333 5 28 14 0 0 0
OATsO-10mM-20T-1-392-Re 1069.15 23.23 56.16 13.95 10 20 301.4432 1 3 6 8 93.22 236.8436 20 0.0 0.3333 5 28 14 0 0 0
OATsO-10mM-20T-2-393-Re 1141.29 22.7 61.87 16.03 10 20 301.4432 1 3 6 8 93.22 236.8436 20 0.0 0.3333 5 28 14 0 0 0
OATsO-10mM-20T-2-394-Re 1139.31 22.87 71.3 18.58 10 20 301.4432 1 3 6 8 93.22 236.8436 20 0.0 0.3333 5 28 14 0 0 0
OATsO-10mM-20T-2-395-Re 1054.83 14.47 31.34 4.78 10 20 301.4432 1 3 6 8 93.22 236.8436 20 0.0 0.3333 5 28 14 0 0 0
OATsO-10mM-20T-2-396-Re 1094.27 15.58 36.44 6.21 10 20 301.4432 1 3 6 8 93.22 236.8436 20 0.0 0.3333 5 28 14 0 0 0
OATsO-10mM-20T-2-397-Re 1114.69 23.04 75.94 19.5 10 20 301.4432 1 3 6 8 93.22 236.8436 20 0.0 0.3333 5 28 14 0 0 0
OATsO-10mM-20T-2-398-Re 1124.08 23.35 66.35 17.42 10 20 301.4432 1 3 6 8 93.22 236.8436 20 0.0 0.3333 5 28 14 0 0 0
OATsO-10mM-20T-2-399-Re 1125.26 23.08 72.07 18.71 10 20 301.4432 1 3 6 8 93.22 236.8436 20 0.0 0.3333 5 28 14 0 0 0
OATsO-10mM-20T-2-400-Re 1117.84 23.12 66.98 17.31 10 20 301.4432 1 3 6 8 93.22 236.8436 20 0.0 0.3333 5 28 14 0 0 0
OATsO-10mM-20T-3-403-Re 1127.48 23.09 60.9 15.85 10 20 301.4432 1 3 6 8 93.22 236.8436 20 0.0 0.3333 5 28 14 0 0 0
OATsO-10mM-20T-3-405-Re 1120.66 22.21 61.95 15.42 10 20 301.4432 1 3 6 8 93.22 236.8436 20 0.0 0.3333 5 28 14 0 0 0
OATsO-10mM-20T-3-406-Re 1127.21 23.12 72.68 18.94 10 20 301.4432 1 3 6 8 93.22 236.8436 20 0.0 0.3333 5 28 14 0 0 0
OATsO-10mM-20T-3-407-Re 1124.54 22.9 75.95 19.56 10 20 301.4432 1 3 6 8 93.22 236.8436 20 0.0 0.3333 5 28 14 0 0 0
OATsO-10mM-20T-3-408-Re 1119.32 23.02 81.73 21.06 10 20 301.4432 1 3 6 8 93.22 236.8436 20 0.0 0.3333 5 28 14 0 0 0
OATsO-10mM-100T-1-409-Re 1112.18 18.06 56.81 11.41 10 100 301.4432 1 3 6 8 93.22 236.8436 20 0.0 0.3333 5 28 14 0 0 0
OATsO-10mM-100T-1-410-Re 1000.07 4.97 21.44 1.07 10 100 301.4432 1 3 6 8 93.22 236.8436 20 0.0 0.3333 5 28 14 0 0 0
OATsO-10mM-100T-1-411-Re 1101.64 11.86 42.28 5.53 10 100 301.4432 1 3 6 8 93.22 236.8436 20 0.0 0.3333 5 28 14 0 0 0
OATsO-10mM-100T-1-412-Re 1120.94 20.59 66.21 15.28 10 100 301.4432 1 3 6 8 93.22 236.8436 20 0.0 0.3333 5 28 14 0 0 0
OATsO-10mM-100T-1-414-Re 1108.78 21.59 73.49 17.6 10 100 301.4432 1 3 6 8 93.22 236.8436 20 0.0 0.3333 5 28 14 0 0 0
OATsO-10mM-100T-1-415-Re 1095.18 11.54 41.88 5.29 10 100 301.4432 1 3 6 8 93.22 236.8436 20 0.0 0.3333 5 28 14 0 0 0
OATsO-10mM-100T-1-416-Re 1106.88 17.32 51.08 9.79 10 100 301.4432 1 3 6 8 93.22 236.8436 20 0.0 0.3333 5 28 14 0 0 0
OATsO-10mM-100T-2-417-Re 1125.83 18.23 51.91 10.65 10 100 301.4432 1 3 6 8 93.22 236.8436 20 0.0 0.3333 5 28 14 0 0 0
OATsO-10mM-100T-2-418-Re 1117.95 16.35 47.74 8.73 10 100 301.4432 1 3 6 8 93.22 236.8436 20 0.0 0.3333 5 28 14 0 0 0
OATsO-10mM-100T-2-419-Re 1123.22 16.76 53.31 10.04 10 100 301.4432 1 3 6 8 93.22 236.8436 20 0.0 0.3333 5 28 14 0 0 0
OATsO-10mM-100T-2-423-Re 1097.12 14.28 34.27 5.37 10 100 301.4432 1 3 6 8 93.22 236.8436 20 0.0 0.3333 5 28 14 0 0 0
OATsO-10mM-100T-2-424-Re 1116.21 21.79 64.43 15.67 10 100 301.4432 1 3 6 8 93.22 236.8436 20 0.0 0.3333 5 28 14 0 0 0
OATsO-10mM-100T-3-425-Re 1002.33 5.87 28.97 1.71 10 100 301.4432 1 3 6 8 93.22 236.8436 20 0.0 0.3333 5 28 14 0 0 0
OATsO-10mM-100T-3-426-Re 1122.02 11.89 50.64 6.76 10 100 301.4432 1 3 6 8 93.22 236.8436 20 0.0 0.3333 5 28 14 0 0 0
OATsO-10mM-100T-3-427-Re 1123.3 10.73 50.33 6.07 10 100 301.4432 1 3 6 8 93.22 236.8436 20 0.0 0.3333 5 28 14 0 0 0
OATsO-10mM-100T-3-428-Re 1123.65 22.42 61.79 15.56 10 100 301.4432 1 3 6 8 93.22 236.8436 20 0.0 0.3333 5 28 14 0 0 0
OATsO-10mM-100T-3-429-Re 1106.78 12.89 46.07 6.57 10 100 301.4432 1 3 6 8 93.22 236.8436 20 0.0 0.3333 5 28 14 0 0 0
OATsO-10mM-100T-3-430-Re 1095.36 8.73 46.42 4.44 10 100 301.4432 1 3 6 8 93.22 236.8436 20 0.0 0.3333 5 28 14 0 0 0
OATsO-10mM-100T-3-431-Re 1091.3 9.78 46.47 4.96 10 100 301.4432 1 3 6 8 93.22 236.8436 20 0.0 0.3333 5 28 14 0 0 0
OATsO-10mM-100T-3-432-Re 1108.23 16.82 53.48 9.97 10 100 301.4432 1 3 6 8 93.22 236.8436 20 0.0 0.3333 5 28 14 0 0 0
OATsO-5mM-20T-1-434-Re 1042.4 13.96 26.79 3.9 5 20 301.4432 1 3 6 8 93.22 236.8436 20 0.0 0.3333 5 28 14 0 0 0
OATsO-5mM-20T-1-435-Re 1056.59 15.19 37.67 6.04 5 20 301.4432 1 3 6 8 93.22 236.8436 20 0.0 0.3333 5 28 14 0 0 0
OATsO-5mM-20T-1-436-Re 1044.65 16.2 35.74 6.05 5 20 301.4432 1 3 6 8 93.22 236.8436 20 0.0 0.3333 5 28 14 0 0 0
OATsO-5mM-20T-1-438-Re 1103.97 19.97 48.59 10.71 5 20 301.4432 1 3 6 8 93.22 236.8436 20 0.0 0.3333 5 28 14 0 0 0
OATsO-5mM-20T-1-439-Re 1091.45 20.92 46.52 10.62 5 20 301.4432 1 3 6 8 93.22 236.8436 20 0.0 0.3333 5 28 14 0 0 0
OATsO-5mM-20T-1-440-Re 1103.75 22.33 65.65 16.18 5 20 301.4432 1 3 6 8 93.22 236.8436 20 0.0 0.3333 5 28 14 0 0 0
OATsO-5mM-20T-2-441-Re 1136.91 21.19 69.32 16.7 5 20 301.4432 1 3 6 8 93.22 236.8436 20 0.0 0.3333 5 28 14 0 0 0
OATsO-5mM-20T-2-442-Re 1127.5 21.43 61.55 14.87 5 20 301.4432 1 3 6 8 93.22 236.8436 20 0.0 0.3333 5 28 14 0 0 0
OATsO-5mM-20T-2-446-Re 1099.78 21.93 64.94 15.66 5 20 301.4432 1 3 6 8 93.22 236.8436 20 0.0 0.3333 5 28 14 0 0 0
OATsO-5mM-20T-2-447-Re 1093.08 21.26 63.85 14.84 5 20 301.4432 1 3 6 8 93.22 236.8436 20 0.0 0.3333 5 28 14 0 0 0
OATsO-5mM-20T-2-448-Re 1090.46 22.36 65.71 16.02 5 20 301.4432 1 3 6 8 93.22 236.8436 20 0.0 0.3333 5 28 14 0 0 0
OATsO-5mM-20T-3-449-Re 1005.61 22.73 41.91 9.58 5 20 301.4432 1 3 6 8 93.22 236.8436 20 0.0 0.3333 5 28 14 0 0 0
OATsO-5mM-20T-3-453-Re 1055.6 22.67 46.81 11.2 5 20 301.4432 1 3 6 8 93.22 236.8436 20 0.0 0.3333 5 28 14 0 0 0
OATsO-5mM-20T-3-455-Re 1096.86 23.17 70.37 17.88 5 20 301.4432 1 3 6 8 93.22 236.8436 20 0.0 0.3333 5 28 14 0 0 0
OATsO-5mM-100T-1-457-Re 1114.64 14.24 50.24 7.98 5 100 301.4432 1 3 6 8 93.22 236.8436 20 0.0 0.3333 5 28 14 0 0 0
OATsO-5mM-100T-1-458-Re 1095.64 8.54 45.34 4.24 5 100 301.4432 1 3 6 8 93.22 236.8436 20 0.0 0.3333 5 28 14 0 0 0
OATsO-5mM-100T-1-459-Re 1079.21 6.44 38.43 2.67 5 100 301.4432 1 3 6 8 93.22 236.8436 20 0.0 0.3333 5 28 14 0 0 0
OATsO-5mM-100T-1-460-Re 1094.72 11.09 43.59 5.29 5 100 301.4432 1 3 6 8 93.22 236.8436 20 0.0 0.3333 5 28 14 0 0 0
OATsO-5mM-100T-1-461-Re 1086.3 8.2 45.0 4.01 5 100 301.4432 1 3 6 8 93.22 236.8436 20 0.0 0.3333 5 28 14 0 0 0
OATsO-5mM-100T-1-462-Re 1084.55 9.09 40.45 3.99 5 100 301.4432 1 3 6 8 93.22 236.8436 20 0.0 0.3333 5 28 14 0 0 0
OATsO-5mM-100T-1-464-Re 1090.71 12.38 48.93 6.61 5 100 301.4432 1 3 6 8 93.22 236.8436 20 0.0 0.3333 5 28 14 0 0 0
OATsO-5mM-100T-2-465-Re 1108.97 13.01 56.94 8.21 5 100 301.4432 1 3 6 8 93.22 236.8436 20 0.0 0.3333 5 28 14 0 0 0
OATsO-5mM-100T-2-466-Re 1108.79 9.65 46.43 4.97 5 100 301.4432 1 3 6 8 93.22 236.8436 20 0.0 0.3333 5 28 14 0 0 0
OATsO-5mM-100T-2-467-Re 1103.96 8.1 44.84 4.01 5 100 301.4432 1 3 6 8 93.22 236.8436 20 0.0 0.3333 5 28 14 0 0 0
OATsO-5mM-100T-2-468-Re 1047.58 9.07 27.16 2.58 5 100 301.4432 1 3 6 8 93.22 236.8436 20 0.0 0.3333 5 28 14 0 0 0
OATsO-5mM-100T-2-469-Re 1105.07 9.61 47.9 5.09 5 100 301.4432 1 3 6 8 93.22 236.8436 20 0.0 0.3333 5 28 14 0 0 0
OATsO-5mM-100T-2-470-Re 1100.9 9.36 50.71 5.23 5 100 301.4432 1 3 6 8 93.22 236.8436 20 0.0 0.3333 5 28 14 0 0 0
OATsO-5mM-100T-2-472-Re 1114.04 22.77 74.38 18.87 5 100 301.4432 1 3 6 8 93.22 236.8436 20 0.0 0.3333 5 28 14 0 0 0
OATsO-5mM-100T-3-473-Re 1086.27 22.11 80.72 19.39 5 100 301.4432 1 3 6 8 93.22 236.8436 20 0.0 0.3333 5 28 14 0 0 0
OATsO-5mM-100T-3-474-Re 1030.32 22.5 22.84 5.3 5 100 301.4432 1 3 6 8 93.22 236.8436 20 0.0 0.3333 5 28 14 0 0 0
OATsO-5mM-100T-3-476-Re 1101.39 23.14 72.86 18.57 5 100 301.4432 1 3 6 8 93.22 236.8436 20 0.0 0.3333 5 28 14 0 0 0
OATsO-5mM-100T-3-477-Re 1024.12 23.31 33.62 8.03 5 100 301.4432 1 3 6 8 93.22 236.8436 20 0.0 0.3333 5 28 14 0 0 0
OATsO-5mM-100T-3-479-Re 1005.46 23.16 42.45 9.89 5 100 301.4432 1 3 6 8 93.22 236.8436 20 0.0 0.3333 5 28 14 0 0 0
OATsO-5mM-100T-3-480-Re 1105.33 23.33 80.35 20.72 5 100 301.4432 1 3 6 8 93.22 236.8436 20 0.0 0.3333 5 28 14 0 0 0
